Repository: lqSky7/homework

<h1 align="center" style="font-weight: bold;">Python Homework 💻</h1>
<a href="#tech">Technologies</a>
<a href="#started">Getting Started</a>



<h3 align="center" style="font-weight: bold;">Project Structure 💻</h3>
```bash

├── PYTHON_BEFORE_SEM2
│   ├── dictionary
│   │   ├── dicWithSquaredElements.py
│   │   ├── homeworkFromRushil.py
│   │   ├── keyAlreadyExists.py
│   │   ├── printUsingLoop.py
│   │   ├── sortingDictionaryByvalue.py
│   │   └── sumOfdictionaryKeysandValues.py
│   ├── FUNCTIONS
│   │   ├── closedSurface.py
│   │   ├── ListOperations.py
│   │   ├── revNumExceptLast2.py
│   │   ├── trial quiz.pdf
│   │   └── TRI.py
│   ├── LISTS
│   │   └── gooseDuck.py
│   ├── regex

File: docker/data/data_filtered-1.csv (part 2 of 8)
Alloy ID,Alloy,Al,Co,Cr,Fe,Ni,Cu,Mn,Ti,V,Nb,Mo,Zr,Hf,Ta,W,C,Mg,Zn,Si,Re,N,Sc,Li,Sn,Be,Num_of_Elem,dHmix,dSmix,dGmix,Tm,Atom.Size.Diff,Elect.Diff,VEC,Sythesis_Route,Microstructure_,Microstructure,Phases,References
Alloy 0178,CoCrFeMnNi,0,0.2,0.2,0.2,0.2,0,0.2,0,0,0,0,0,0,0,0,0,0,0,0,0,0,0,0,0,0,5,-4.16,13.38,467.623384,1801.2,0.92,0.14,8,AC,FCC,FCC,FCC_SS,10.3390/e20120967
Alloy 0179,VCrFeTa0.1W0.1,0,0,0.3125,0.3125,0,0,0,0,0.3125,0,0,0,0,0.03125,0.03125,0,0,0,0,0,0,0,0,0,0,5,-4.83203125,10.86752061,498.0660943,1900.073304,3.597630783,0.147477488,6.28125,AC,BCC,BCC,BCC_SS,10.3390/e20120951
Alloy 0180,VCrFeTa0.2W0.2,0,0,0.294117647,0.294117647,0,0,0,0,0.294117647,0,0,0,0,0.058823529,0.058823529,0,0,0,0,0,0,0,0,0,0,5,-5.148788927,11.74934157,530.1557462,2029.318885,4.168428293,0.183776229,6.235294118,AC,BCC,BCC,BCC_SS,10.3390/e20120951
Alloy 0181,VCrFeTa0.4W0.4,0,0,0.263157895,0.263157895,0,0,0,0,0.263157895,0,0,0,0,0.105263158,0.105263158,0,0,0,0,0,0,0,0,0,0,5,-5.628808864,12.70370305,578.667977,2223.134223,4.820751784,0.230952502,6.157894737,AC,BCC1 + BCC2 + Laves,BCC + Im,Im,10.3390/e20120951
Alloy 0182,Al0.5CoCrFeNi,0.111111111,0.222222222,0.222222222,0.222222222,0.222222222,0,0,0,0,0,0,0,0,0,0,0,0,0,0,0,0,0,0,0,0,5,-9.09,13.15,459.275785,1767.5,4.22,0.11,7.67,AC,FCC,FCC,FCC_SS,10.3390/e20120917
Alloy 0183,Al0.5CoCrFeNi,0.111111111,0.222222222,0.222222222,0.222222222,0.222222222,0,0,0,0,0,0,0,0,0,0,0,0,0,0,0,0,0,0,0,0,5,-9.09,13.15,459.275785,1767.5,4.22,0.11,7.67,AC,FCC + BCC,FCC + BCC,FCC_PLUS_BCC,10.3390/e20120917
Alloy 0184,Al65Cu5Fe5Mg5Si15Zn5,0.65,0,0,0.05,0,0.05,0,0,0,0,0,0,0,0,0,0,0.05,0.05,0.15,0,0,0,0,0,0,6,-11.29251701,9.380428289,192.2673737,729.3793286,8.222182534,0.140859042,4.142857143,AC,FCC + Im,FCC + Im,Im,10.1038/s41598-019-43329-w
Alloy 0185,Al65Cu5Mg5Ni5Si15Zn5,0.65,0,0,0.05,0,0.05,0,0,0,0,0,0,0,0,0,0,0.05,0.05,0.15,0,0,0,0,0,0,6,-13.2244898,9.380428289,192.2427714,729.2933324,8.199725945,0.146292039,4.238095238,AC,FCC + Im,FCC + Im,Im,10.1038/s41598-019-43329-w
Alloy 0186,Al70Cr5Cu5Mg5Si10Zn5,0.7,0,0.05,0,0,0.05,0,0,0,0,0,0,0,0,0,0,0.05,0.05,0.1,0,0,0,0,0,0,6,-8.69,8.971948351,189.2030277,716.6349049,7.416174014,0.127400942,4.05,AC,FCC + Im,FCC + Im,Im,10.1038/s41598-019-43329-w
Alloy 0187,Al70Cu5Mg5Mn5Si10Zn5,0.736842105,0,0,0,0,0.052631579,0,0,0,0,0,0,0,0,0,0,0.052631579,0.052631579,0.105263158,0,0,0,0,0,0,5,-13.06,8.971948351,186.6775648,707.0863252,7.042966472,0.128913731,4.1,AC,FCC + Im,FCC + Im,Im,10.1038/s41598-019-43329-w
Alloy 0188,Al70Cu5Mg5Si10Zn5Zr5,0.7,0,0,0,0,0.05,0,0,0,0,0,0.05,0,0,0,0,0.05,0.05,0.1,0,0,0,0,0,0,6,-15.22,8.971948351,196.1783876,743.0786477,7.600568278,0.144370184,3.95,AC,FCC + Im,FCC + Im,Im,10.1038/s41598-019-43329-w
Alloy 0189,MoNbHfZrTi,0,0,0,0,0,0,0,0.2,0,0.2,0.2,0.2,0.2,0,0,0,0,0,0,0,0,0,0,0,0,5,-3.2,13.38161053,558.4887336,2151.20329,6.097271121,0.309554519,4.6,AC,BCC,BCC,BCC_SS,10.1016/j.intermet.2015.10.011
Alloy 0190,AlCoCrCuFeNi,0.166666667,0.166666667,0.166666667,0.166666667,0.166666667,0.166666667,0,0,0,0,0,0,0,0,0,0,0,0,0,0,0,0,0,0,0,6,-4.78,14.9,420.623371,1629.71,4.82,0.12,7.83,AC,BCC + FCC + Im,FCC + BCC + Im,Im,10.1016/j.triboint.2018.10.012
Alloy 0191,AlCoCrFeNiTi0.5,0.181818182,0.181818182,0.181818182,0.181818182,0.181818182,0,0,0.090909091,0,0,0,0,0,0,0,0,0,0,0,0,0,0,0,0,0,6,-17.92,14.7,441.016415,1707.45,6.12,0.13,6.91,AC,BCC1 + BCC2,BCC,BCC_SS,10.1016/j.triboint.2018.10.012
Alloy 0192,NbCrMo0.5Ta0.5TiZr,0,0,0.2,0,0,0,0,0.2,0,0.2,0.1,0.2,0,0.1,0,0,0,0,0,0,0,0,0,0,0,6,-4.92,14.53,625.078928,2418.4,7.13,0.22,4.9,AC,BCC1 + BCC2 + Im,BCC + Im,Im,10.1016/j.msea.2017.12.021
Alloy 0193,AlCoCrFeNi ,0.2,0.2,0.2,0.2,0.2,0,0,0,0,0,0,0,0,0,0,0,0,0,0,0,0,0,0,0,0,5,-12.32,13.38,437.2111258,1684.09,5.25,0.12,7.2,AC,BCC + Im,BCC + Im,Im,10.1016/j.jallcom.2016.05.034
Alloy 0194,AlCoCrFeNi ,0.2,0.2,0.2,0.2,0.2,0,0,0,0,0,0,0,0,0,0,0,0,0,0,0,0,0,0,0,0,5,-12.32,13.38,437.2111258,1684.09,5.25,0.12,7.2,PM,BCC + FCC + Im,FCC + BCC + Im,Im,10.1016/j.matlet.2015.06.046
Alloy 0195,AlCoCrFeNi ,0.2,0.2,0.2,0.2,0.2,0,0,0,0,0,0,0,0,0,0,0,0,0,0,0,0,0,0,0,0,5,-12.32,13.38,437.2111258,1684.09,5.25,0.12,7.2,AC,BCC + FCC + Im,FCC + BCC + Im,Im,10.1007/s11665-015-1869-3
Alloy 0196,AlCoCrFeNi,0.2,0.2,0.2,0.2,0.2,0,0,0,0,0,0,0,0,0,0,0,0,0,0,0,0,0,0,0,0,5,-12.32,13.38,437.2111258,1684.09,5.25,0.12,7.2,PM,BCC + FCC + Im,FCC + BCC + Im,Im,10.1016/j.matchar.2019.05.022
Alloy 0197,AlCoCrFeNi,0.2,0.2,0.2,0.2,0.2,0,0,0,0,0,0,0,0,0,0,0,0,0,0,0,0,0,0,0,0,5,-12.32,13.38,437.2111258,1684.09,5.25,0.12,7.2,PM,BCC + FCC + Im,FCC + BCC + Im,Im,10.1016/j.matchar.2019.05.022
Alloy 0198,AlCoCrFeNi,0.2,0.2,0.2,0.2,0.2,0,0,0,0,0,0,0,0,0,0,0,0,0,0,0,0,0,0,0,0,5,-12.32,13.38,437.2111258,1684.09,5.25,0.12,7.2,PM,BCC + FCC + Im,FCC + BCC + Im,Im,10.1016/j.matchar.2019.05.022
Alloy 0199,AlCoCrCuFeNi,0.166666667,0.166666667,0.166666667,0.166666667,0.166666667,0.166666667,0,0,0,0,0,0,0,0,0,0,0,0,0,0,0,0,0,0,0,6,-4.78,14.9,420.623371,1629.71,4.82,0.12,7.83,AC,BCC + FCC,FCC + BCC,FCC_PLUS_BCC,10.1016/j.intermet.2008.08.012
Alloy 0200,AlCoCrCuFeNi,0.166666667,0.166666667,0.166666667,0.166666667,0.166666667,0.166666667,0,0,0,0,0,0,0,0,0,0,0,0,0,0,0,0,0,0,0,6,-4.78,14.9,420.623371,1629.71,4.82,0.12,7.83,AC,BCC + FCC,FCC + BCC,FCC_PLUS_BCC,10.1016/j.intermet.2008.08.012
Alloy 0201,AlCoCrCuFeNi,0.166666667,0.166666667,0.166666667,0.166666667,0.166666667,0.166666667,0,0,0,0,0,0,0,0,0,0,0,0,0,0,0,0,0,0,0,6,-4.78,14.9,420.623371,1629.71,4.82,0.12,7.83,AC,BCC + FCC,FCC + BCC,FCC_PLUS_BCC,10.1016/j.intermet.2008.08.012
Alloy 0202,AlCoCrCuFeNi,0.166666667,0.166666667,0.166666667,0.166666667,0.166666667,0.166666667,0,0,0,0,0,0,0,0,0,0,0,0,0,0,0,0,0,0,0,6,-4.78,14.9,420.623371,1629.71,4.82,0.12,7.83,AC,FCC + BCC,FCC + BCC,FCC_PLUS_BCC,10.1016/j.intermet.2008.08.012
Alloy 0203,AlCoCrCuFeNi,0.166666667,0.166666667,0.166666667,0.166666667,0.166666667,0.166666667,0,0,0,0,0,0,0,0,0,0,0,0,0,0,0,0,0,0,0,6,-4.78,14.9,420.623371,1629.71,4.82,0.12,7.83,AC,FCC + BCC,FCC + BCC,FCC_PLUS_BCC,10.1016/j.intermet.2008.08.012
Alloy 0204,AlCoCrCuFeNi,0.166666667,0.166666667,0.166666667,0.166666667,0.166666667,0.166666667,0,0,0,0,0,0,0,0,0,0,0,0,0,0,0,0,0,0,0,6,-4.78,14.9,420.623371,1629.71,4.82,0.12,7.83,AC,FCC + BCC,FCC + BCC,FCC_PLUS_BCC,10.1016/j.intermet.2008.08.012
Alloy 0205,AlCoCrCuFeNi,0.166666667,0.166666667,0.166666667,0.166666667,0.166666667,0.166666667,0,0,0,0,0,0,0,0,0,0,0,0,0,0,0,0,0,0,0,6,-4.78,14.9,420.623371,1629.71,4.82,0.12,7.83,AC,FCC + BCC,FCC + BCC,FCC_PLUS_BCC,10.1016/j.intermet.2008.08.012
Alloy 0206,MoNbTaVW,0,0,0,0,0,0,0,0,0.2,0.2,0.2,0,0,0.2,0.2,0,0,0,0,0,0,0,0,0,0,5,-4.64,13.38,769.197496,2962.8,3.21,0.34,5.4,AC,BCC,BCC,BCC_SS,10.1016/j.intermet.2011.01.004
Alloy 0207,Nb42Mo20Ti13Cr12V12Ta1,0,0,0.12,0,0,0,0,0.13,0.12,0.42,0.2,0,0,0.01,0,0,0,0,0,0,0,0,0,0,0,6,-4.2436,12.52475172,609.4889242,2339.92739,4.591778618,0.276687839,5.41,PM,BCC?+ Im,BCC + Im,Im,10.1016/j.ijrmhm.2019.02.009
Alloy 0208,HfMo0.5NbTiV0.5Si0.7,0,0,0,0,0,0,0,0.212765957,0.106382979,0.212765957,0.106382979,0,0.212765957,0,0,0,0,0,0.14893617,0,0,0,0,0,0,6,-31.11815301,14.53503029,545.845943,2111.996306,9.442048204,0.256563457,4.531914894,AC,BCC?+ Im,BCC + Im,Im,10.1016/j.ijrmhm.2019.02.009
Alloy 0209,HfMo0.5NbTiV0.5Si0.3,0,0,0,0,0,0,0,0.23255814,0.11627907,0.23255814,0.11627907,0,0.23255814,0,0,0,0,0,0.069767442,0,0,0,0,0,0,6,-16.36560303,14.16626487,554.3696281,2141.861429,7.879095001,0.254130827,4.581395349,AC,BCC,BCC,BCC_SS,10.1016/j.jallcom.2016.10.014
Alloy 0210,HfMo0.5NbTiV0.5Si0.5,0,0,0,0,0,0,0,0.222222222,0.111111111,0.222222222,0.111111111,0,0.222222222,0,0,0,0,0,0.111111111,0,0,0,0,0,0,6,-31.11815301,14.53503029,545.845943,2111.996306,9.442048204,0.256563457,4.531914894,AC,BCC,BCC,BCC_SS,10.1016/j.jallcom.2016.10.014
Alloy 0211,HfMo0.5NbTiV0.5Si0.7,0,0,0,0,0,0,0,0.212765957,0.106382979,0.212765957,0.106382979,0,0.212765957,0,0,0,0,0,0.14893617,0,0,0,0,0,0,6,-31.11815301,14.53503029,545.845943,2111.996306,9.442048204,0.256563457,4.531914894,AC,BCC,BCC,BCC_SS,10.1016/j.jallcom.2016.10.014
Alloy 0212,AlCoCrFeNi ,0.2,0.2,0.2,0.2,0.2,0,0,0,0,0,0,0,0,0,0,0,0,0,0,0,0,0,0,0,0,5,-12.32,13.38,437.2111258,1684.09,5.25,0.12,7.2,AC,BCC,BCC,BCC_SS,10.1063/1.2734517
Alloy 0213,AlCoCrFeNi ,0.2,0.2,0.2,0.2,0.2,0,0,0,0,0,0,0,0,0,0,0,0,0,0,0,0,0,0,0,0,5,-12.32,13.38,437.2111258,1684.09,5.25,0.12,7.2,AC,BCC + Im,BCC + Im,Im,10.1016/j.msea.2015.08.078
Alloy 0214,AlCoCrFeNi ,0.2,0.2,0.2,0.2,0.2,0,0,0,0,0,0,0,0,0,0,0,0,0,0,0,0,0,0,0,0,5,-12.32,13.38,437.2111258,1684.09,5.25,0.12,7.2,AC,BCC + FCC + Im,FCC + BCC + Im,Im,10.1016/j.msea.2015.08.078
Alloy 0215,AlCoCrFeNi ,0.2,0.2,0.2,0.2,0.2,0,0,0,0,0,0,0,0,0,0,0,0,0,0,0,0,0,0,0,0,5,-12.32,13.38,437.2111258,1684.09,5.25,0.12,7.2,AC,BCC + FCC + Im,FCC + BCC + Im,Im,10.1016/j.jallcom.2016.05.034
Alloy 0216,AlCoCrFeNi ,0.2,0.2,0.2,0.2,0.2,0,0,0,0,0,0,0,0,0,0,0,0,0,0,0,0,0,0,0,0,5,-12.32,13.38,437.2111258,1684.09,5.25,0.12,7.2,AC,BCC + FCC + Im,FCC + BCC + Im,Im,10.1016/j.jallcom.2016.05.034
Alloy 0217,AlCoCrFeNi ,0.2,0.2,0.2,0.2,0.2,0,0,0,0,0,0,0,0,0,0,0,0,0,0,0,0,0,0,0,0,5,-12.32,13.38,437.2111258,1684.09,5.25,0.12,7.2,AC,BCC + FCC + Im,FCC + BCC + Im,Im,10.1016/j.jallcom.2016.05.034
Alloy 0218,AlCoCrFeNi ,0.2,0.2,0.2,0.2,0.2,0,0,0,0,0,0,0,0,0,0,0,0,0,0,0,0,0,0,0,0,5,-12.32,13.38,437.2111258,1684.09,5.25,0.12,7.2,AC,BCC  + Im,BCC + Im,Im,10.1016/j.jallcom.2016.05.034
Alloy 0219,AlCoCrFeNi ,0.2,0.2,0.2,0.2,0.2,0,0,0,0,0,0,0,0,0,0,0,0,0,0,0,0,0,0,0,0,5,-12.32,13.38,437.2111258,1684.09,5.25,0.12,7.2,AC,BCC,BCC,BCC_SS,10.1007/s40195-012-0174-5
Alloy 0220,AlCoCrFeNi ,0.2,0.2,0.2,0.2,0.2,0,0,0,0,0,0,0,0,0,0,0,0,0,0,0,0,0,0,0,0,5,-12.32,13.38,437.2111258,1684.09,5.25,0.12,7.2,AC,BCC,BCC,BCC_SS,10.1007/s40195-012-0174-5
Alloy 0221,AlCoCrFeNi ,0.2,0.2,0.2,0.2,0.2,0,0,0,0,0,0,0,0,0,0,0,0,0,0,0,0,0,0,0,0,5,-12.32,13.38,437.2111258,1684.09,5.25,0.12,7.2,AC,BCC,BCC,BCC_SS,10.1007/s40195-012-0174-5
Alloy 0222,AlCoCrFeNi ,0.2,0.2,0.2,0.2,0.2,0,0,0,0,0,0,0,0,0,0,0,0,0,0,0,0,0,0,0,0,5,-12.32,13.38,437.2111258,1684.09,5.25,0.12,7.2,AC,BCC,BCC,BCC_SS,10.1007/s40195-012-0174-5
Alloy 0223,AlCoCrFeNiTi0.5,0.181818182,0.181818182,0.181818182,0.181818182,0.181818182,0,0,0.090909091,0,0,0,0,0,0,0,0,0,0,0,0,0,0,0,0,0,6,-17.92,14.7,441.016415,1707.45,6.12,0.13,6.91,AC,BCC1 + BCC2,BCC,BCC_SS,10.1007/s40195-012-0174-5
Alloy 0224,AlCoCrFeNiTi0.5,0.181818182,0.181818182,0.181818182,0.181818182,0.181818182,0,0,0.090909091,0,0,0,0,0,0,0,0,0,0,0,0,0,0,0,0,0,6,-17.92,14.7,441.016415,1707.45,6.12,0.13,6.91,AC,BCC1 + BCC2,BCC,BCC_SS,10.1007/s40195-012-0174-5
Alloy 0225,AlCoCrFeNiTi0.5,0.181818182,0.181818182,0.181818182,0.181818182,0.181818182,0,0,0.090909091,0,0,0,0,0,0,0,0,0,0,0,0,0,0,0,0,0,6,-17.92,14.7,441.016415,1707.45,6.12,0.13,6.91,AC,BCC1 + BCC2,BCC,BCC_SS,10.1007/s40195-012-0174-5
Alloy 0226,AlCoCrFeNiTi0.5,0.181818182,0.181818182,0.181818182,0.181818182,0.181818182,0,0,0.090909091,0,0,0,0,0,0,0,0,0,0,0,0,0,0,0,0,0,6,-17.92,14.7,441.016415,1707.45,6.12,0.13,6.91,AC,BCC1 + BCC2,BCC,BCC_SS,10.1007/s40195-012-0174-5
Alloy 0227,CrMoNbTiV,0,0,0.2,0,0,0,0,0.2,0.2,0.2,0.2,0,0,0,0,0,0,0,0,0,0,0,0,0,0,5,-4.32,13.38161053,557.7647115,2148.41881,5.618669177,0.224535075,5.2,AC,BCC,BCC,BCC_SS,10.1016/j.intermet.2018.11.001
Alloy 0228,CrMoNbTiZr,0,0,0.2,0,0,0,0,0.2,0,0.2,0.2,0.2,0,0,0,0,0,0,0,0,0,0,0,0,0,5,-6.4,13.38161053,546.7740196,2106.092795,8.19461295,0.274546899,5,AC,BCC + Im,BCC + Im,Im,10.1016/j.intermet.2018.11.001
Alloy 0229,CoCrFeMnNi,0,0.2,0.2,0.2,0.2,0,0.2,0,0,0,0,0,0,0,0,0,0,0,0,0,0,0,0,0,0,5,-4.16,13.38,467.623384,1801.2,0.92,0.14,8,AC,FCC + Im,FCC + Im,Im,10.1016/j.intermet.2019.106486
Alloy 0230,CoCrFeMnNi,0,0.2,0.2,0.2,0.2,0,0.2,0,0,0,0,0,0,0,0,0,0,0,0,0,0,0,0,0,0,5,-4.16,13.38,467.623384,1801.2,0.92,0.14,8,PM,FCC,FCC,FCC_SS,10.1016/j.msea.2018.12.005
Alloy 0231,CoCrFeMnNi,0,0.2,0.2,0.2,0.2,0,0.2,0,0,0,0,0,0,0,0,0,0,0,0,0,0,0,0,0,0,5,-4.16,13.38,467.623384,1801.2,0.92,0.14,8,PM,FCC,FCC,FCC_SS,10.1016/j.msea.2018.12.005
Alloy 0232,CoCrFeMnNi,0,0.2,0.2,0.2,0.2,0,0.2,0,0,0,0,0,0,0,0,0,0,0,0,0,0,0,0,0,0,5,-4.16,13.38,467.623384,1801.2,0.92,0.14,8,PM,FCC,FCC,FCC_SS,10.1016/j.msea.2018.12.005
Alloy 0233,CoCrFeMnNi,0,0.2,0.2,0.2,0.2,0,0.2,0,0,0,0,0,0,0,0,0,0,0,0,0,0,0,0,0,0,5,-4.16,13.38,467.623384,1801.2,0.92,0.14,8,PM,FCC,FCC,FCC_SS,10.1016/j.jallcom.2018.02.298
Alloy 0234,CoCrFeMnNi,0,0.2,0.2,0.2,0.2,0,0.2,0,0,0,0,0,0,0,0,0,0,0,0,0,0,0,0,0,0,5,-4.16,13.38,467.623384,1801.2,0.92,0.14,8,PM,FCC,FCC,FCC_SS,10.1016/j.jallcom.2018.02.298
Alloy 0235,CoCrFeNi,0,0.25,0.25,0.25,0.25,0,0,0,0,0,0,0,0,0,0,0,0,0,0,0,0,0,0,0,0,4,-3.75,11.53,489.4027225,1871.75,1.03,0.1,8.25,AC,FCC,FCC,FCC_SS,10.1016/j.intermet.2019.106550
Alloy 0236,CoCrFeNi,0,0.25,0.25,0.25,0.25,0,0,0,0,0,0,0,0,0,0,0,0,0,0,0,0,0,0,0,0,4,-3.75,11.53,489.4027225,1871.75,1.03,0.1,8.25,AC,FCC,FCC,FCC_SS,10.1016/j.matchemphys.2017.05.056
Alloy 0237,CoCrFeNi,0,0.25,0.25,0.25,0.25,0,0,0,0,0,0,0,0,0,0,0,0,0,0,0,0,0,0,0,0,4,-3.75,11.53,489.4027225,1871.75,1.03,0.1,8.25,AC,FCC,FCC,FCC_SS,10.1016/j.jallcom.2019.152479
Alloy 0238,CoCrFeNi,0,0.25,0.25,0.25,0.25,0,0,0,0,0,0,0,0,0,0,0,0,0,0,0,0,0,0,0,0,4,-3.75,11.53,489.4027225,1871.75,1.03,0.1,8.25,PM,FCC,FCC,FCC_SS,10.1016/j.jallcom.2019.02.050
Alloy 0239,CoCrFeNi,0,0.25,0.25,0.25,0.25,0,0,0,0,0,0,0,0,0,0,0,0,0,0,0,0,0,0,0,0,4,-3.75,11.53,489.4027225,1871.75,1.03,0.1,8.25,PM,FCC,FCC,FCC_SS,10.1016/j.jallcom.2019.02.050
Alloy 0240,CoCrFeNi,0,0.25,0.25,0.25,0.25,0,0,0,0,0,0,0,0,0,0,0,0,0,0,0,0,0,0,0,0,4,-3.75,11.53,489.4027225,1871.75,1.03,0.1,8.25,AC,FCC,FCC,FCC_SS,10.1016/j.msea.2019.138526
Alloy 0241,AlCoCrFeNiTi0.2,0.192307692,0.192307692,0.192307692,0.192307692,0.192307692,0,0,0.038461538,0,0,0,0,0,0,0,0,0,0,0,0,0,0,0,0,0,6,-14.85207101,14.22238699,355.2780842,1372.966278,6.229766254,0.126774388,7.076923077,AC,BCC + Im,BCC + Im,Im,10.1007/s11665-015-1869-3
Alloy 0242,AlCoCrFeNiTi0.4,0.185185185,0.185185185,0.185185185,0.185185185,0.185185185,0,0,0.074074074,0,0,0,0,0,0,0,0,0,0,0,0,0,0,0,0,0,6,-16.98216735,14.58583089,356.9526575,1381.385707,6.575134688,0.131697788,6.962962963,AC,BCC + Im,BCC + Im,Im,10.1007/s11665-015-1869-3
Alloy 0243,AlCoCrFeNiTi0.2,0.192307692,0.192307692,0.192307692,0.192307692,0.192307692,0,0,0.038461538,0,0,0,0,0,0,0,0,0,0,0,0,0,0,0,0,0,6,-14.85207101,14.22238699,355.2780842,1372.966278,6.229766254,0.126774388,7.076923077,AC,BCC,BCC,BCC_SS,10.1007/s40195-012-0174-5
Alloy 0244,AlCoCrFeNiTi0.2,0.192307692,0.192307692,0.192307692,0.192307692,0.192307692,0,0,0.038461538,0,0,0,0,0,0,0,0,0,0,0,0,0,0,0,0,0,6,-14.85207101,14.22238699,355.2780842,1372.966278,6.229766254,0.126774388,7.076923077,AC,BCC1 + BCC2,BCC,BCC_SS,10.1007/s40195-012-0174-5
Alloy 0245,AlCoCrFeNiTi0.2,0.192307692,0.192307692,0.192307692,0.192307692,0.192307692,0,0,0.038461538,0,0,0,0,0,0,0,0,0,0,0,0,0,0,0,0,0,6,-14.85207101,14.22238699,355.2780842,1372.966278,6.229766254,0.126774388,7.076923077,AC,BCC1 + BCC2,BCC,BCC_SS,10.1007/s40195-012-0174-5
Alloy 0246,AlCoCrFeNiTi0.2,0.192307692,0.192307692,0.192307692,0.192307692,0.192307692,0,0,0.038461538,0,0,0,0,0,0,0,0,0,0,0,0,0,0,0,0,0,6,-14.85207101,14.22238699,355.2780842,1372.966278,6.229766254,0.126774388,7.076923077,AC,BCC1 + BCC2,BCC,BCC_SS,10.1007/s40195-012-0174-5
Alloy 0247,AlCoCrFeNiTi0.4,0.185185185,0.185185185,0.185185185,0.185185185,0.185185185,0,0,0.074074074,0,0,0,0,0,0,0,0,0,0,0,0,0,0,0,0,0,6,-16.98216735,14.58583089,356.9526575,1381.385707,6.575134688,0.131697788,6.962962963,AC,BCC1 + BCC2,BCC,BCC_SS,10.1007/s40195-012-0174-5
Alloy 0248,AlCoCrFeNiTi0.4,0.185185185,0.185185185,0.185185185,0.185185185,0.185185185,0,0,0.074074074,0,0,0,0,0,0,0,0,0,0,0,0,0,0,0,0,0,6,-16.98216735,14.58583089,356.9526575,1381.385707,6.575134688,0.131697788,6.962962963,AC,BCC1 + BCC2,BCC,BCC_SS,10.1007/s40195-012-0174-5
Alloy 0249,AlCoCrFeNiTi0.4,0.185185185,0.185185185,0.185185185,0.185185185,0.185185185,0,0,0.074074074,0,0,0,0,0,0,0,0,0,0,0,0,0,0,0,0,0,6,-16.98216735,14.58583089,356.9526575,1381.385707,6.575134688,0.131697788,6.962962963,AC,BCC1 + BCC2,BCC,BCC_SS,10.1007/s40195-012-0174-5
Alloy 0250,CoCrNi,0,0.333333333,0.333333333,0,0.333333333,0,0,0,0,0,0,0,0,0,0,0,0,0,0,0,0,0,0,0,0,3,-4.89,9.13,499.23715,1892,1.12,0.11,8.33,AC,FCC,FCC,FCC_SS,10.1016/j.actamat.2017.04.033
Alloy 0251,CoCrNi,0,0.333333333,0.333333333,0,0.333333333,0,0,0,0,0,0,0,0,0,0,0,0,0,0,0,0,0,0,0,0,3,-4.89,9.13,499.23715,1892,1.12,0.11,8.33,AC,FCC,FCC,FCC_SS,10.1016/j.actamat.2017.02.036
Alloy 0252,CoCrNi,0,0.333333333,0.333333333,0,0.333333333,0,0,0,0,0,0,0,0,0,0,0,0,0,0,0,0,0,0,0,0,3,-4.89,9.13,499.23715,1892,1.12,0.11,8.33,AC,FCC,FCC,FCC_SS,10.1016/j.actamat.2017.07.029
Alloy 0253,CoCrNi,0,0.333333333,0.333333333,0,0.333333333,0,0,0,0,0,0,0,0,0,0,0,0,0,0,0,0,0,0,0,0,3,-4.89,9.13,499.23715,1892,1.12,0.11,8.33,PM,FCC,FCC,FCC_SS,10.1016/j.jallcom.2019.05.208
Alloy 0254,CoCrNi,0,0.333333333,0.333333333,0,0.333333333,0,0,0,0,0,0,0,0,0,0,0,0,0,0,0,0,0,0,0,0,3,-4.89,9.13,499.23715,1892,1.12,0.11,8.33,AC,FCC,FCC,FCC_SS,10.1016/j.scriptamat.2019.01.016
Alloy 0255,CoCrNi,0,0.333333333,0.333333333,0,0.333333333,0,0,0,0,0,0,0,0,0,0,0,0,0,0,0,0,0,0,0,0,3,-4.89,9.13,499.23715,1892,1.12,0.11,8.33,AC,FCC,FCC,FCC_SS,10.1016/j.scriptamat.2019.01.016
Alloy 0256,CoCrNi,0,0.333333333,0.333333333,0,0.333333333,0,0,0,0,0,0,0,0,0,0,0,0,0,0,0,0,0,0,0,0,3,-4.89,9.13,499.23715,1892,1.12,0.11,8.33,AC,FCC,FCC,FCC_SS,10.1016/j.scriptamat.2019.01.016
Alloy 0257,CoCrNi,0,0.333333333,0.333333333,0,0.333333333,0,0,0,0,0,0,0,0,0,0,0,0,0,0,0,0,0,0,0,0,3,-4.89,9.13,499.23715,1892,1.12,0.11,8.33,AC,FCC,FCC,FCC_SS,10.1038/ncomms10602
Alloy 0258,MoNbTaTiV,0,0,0,0,0,0,0,0.2,0.2,0.2,0.2,0,0,0.2,0,0,0,0,0,0,0,0,0,0,0,5,-2.56,13.38,678.12488,2612,3.34,0.24,5,AC,BCC,BCC,BCC_SS,10.1016/j.jallcom.2016.11.188
Alloy 0259,CrNbTiZr,0,0,0.25,0,0,0,0,0.25,0,0.25,0,0.25,0,0,0,0,0,0,0,0,0,0,0,0,0,4,-5,11.53,588.2371325,2249.75,7.84,0.12,4.75,AC,BCC,BCC,BCC_SS,10.3390/ma11020208
Alloy 0260,HfMoNbTiZr,0,0,0,0,0,0,0,0.2,0,0.2,0.2,0.2,0.2,0,0,0,0,0,0,0,0,0,0,0,0,5,-1.6,13.38,634.561604,2444.2,5.06,0.31,4.6,AC,BCC,BCC,BCC_SS,10.3390/ma11020208
Alloy 0261,HfNbTaTiZr,0,0,0,0,0,0,0,0.2,0,0.2,0,0.2,0.2,0.2,0,0,0,0,0,0,0,0,0,0,0,5,2.72,13.38,655.02398,2523,4.01,0.12,4.4,AC,BCC,BCC,BCC_SS,10.3390/ma11020208
Alloy 0262,ZrTiHfV0.5Nb0.5,0,0,0,0,0,0,0,0.25,0.125,0.125,0,0.25,0.25,0,0,0,0,0,0,0,0,0,0,0,0,5,0.4375,12.96707842,523.6762156,2013.882607,6.440523166,0.134530433,4.25,AC,BCC,BCC,BCC_SS,10.3390/ma11020208
Alloy 0263,Zr2.0TiHfVNb2.0,0,0,0,0,0,0,0,0.142857143,0.142857143,0.285714286,0,0.285714286,0.142857143,0,0,0,0,0,0,0,0,0,0,0,0,5,1.469387755,12.88596992,537.1529873,2065.061688,6.802239355,0.137410453,4.428571429,AC,BCC,BCC,BCC_SS,10.3390/ma11020208
Alloy 0264,ZrTiHfNb0.5Mo0.5,0,0,0,0,0,0,0,0.25,0,0.125,0.125,0.25,0.25,0,0,0,0,0,0,0,0,0,0,0,0,5,-2.125,12.96707842,540.3628201,2078.063584,5.703787685,0.270497227,4.375,AC,BCC,BCC,BCC_SS,10.3390/ma11020208
Alloy 0265,ZrTiHfNb0.5Ta0.5,0,0,0,0,0,0,0,0.25,0,0.125,0,0.25,0.25,0.125,0,0,0,0,0,0,0,0,0,0,0,5,0.875,12.96707842,562.4439913,2162.968877,4.862116278,0.118215904,4.25,AC,BCC,BCC,BCC_SS,10.3390/ma11020208
Alloy 0266,NbTiZr,0,0,0,0,0,0,0,0.333333333,0,0.333333333,0,0.333333333,0,0,0,0,0,0,0,0,0,0,0,0,0,3,3.111111111,9.134370237,626.5960266,2374.666667,1.064065164,0.041096093,4.666666667,AC,BCC,BCC,BCC_SS,10.1016/j.jallcom.2018.12.325
Alloy 0267,Ta10Nb30Ti30Zr30,0,0,0,0,0,0,0,0.3,0,0.3,0,0.3,0,0.1,0,0,0,0,0,0,0,0,0,0,0,4,2.64,10.92382327,548.6853236,2093.6,4.991703425,0.109859001,4.4,AC,BCC,BCC,BCC_SS,10.1016/j.jallcom.2018.12.325
Alloy 0268,Cr10Nb30Ti30Zr30,0,0,0.1,0,0,0,0,0.3,0,0.3,0,0.3,0,0,0,0,0,0,0,0,0,0,0,0,0,4,-0.96,10.92382327,518.8312471,1979.7,7.023519911,0.121082616,4.5,AC,BCC,BCC,BCC_SS,10.1016/j.jallcom.2018.12.325
Alloy 0269,AlCoCrFeNi,0.2,0.2,0.2,0.2,0.2,0,0,0,0,0,0,0,0,0,0,0,0,0,0,0,0,0,0,0,0,5,-12.32,13.38,437.2111258,1684.09,5.25,0.12,7.2,PM,BCC + Im,BCC + Im,Im,10.1088/2053-1591/ab2517
Alloy 0270,AlCoCrFeNi,0.2,0.2,0.2,0.2,0.2,0,0,0,0,0,0,0,0,0,0,0,0,0,0,0,0,0,0,0,0,5,-12.32,13.38,437.2111258,1684.09,5.25,0.12,7.2,PM,BCC + Im,BCC + Im,Im,10.1088/2053-1591/ab2517
Alloy 0271,AlCoCrFeNi,0.2,0.2,0.2,0.2,0.2,0,0,0,0,0,0,0,0,0,0,0,0,0,0,0,0,0,0,0,0,5,-12.32,13.38,437.2111258,1684.09,5.25,0.12,7.2,PM,BCC + Im,BCC + Im,Im,10.1088/2053-1591/ab2517
Alloy 0272,AlCoCrFeNi,0.2,0.2,0.2,0.2,0.2,0,0,0,0,0,0,0,0,0,0,0,0,0,0,0,0,0,0,0,0,5,-12.32,13.38,437.2111258,1684.09,5.25,0.12,7.2,PM,BCC + Im,BCC + Im,Im,10.1088/2053-1591/ab2517
Alloy 0273,AlCoCrFeNi,0.2,0.2,0.2,0.2,0.2,0,0,0,0,0,0,0,0,0,0,0,0,0,0,0,0,0,0,0,0,5,-12.32,13.38,437.2111258,1684.09,5.25,0.12,7.2,PM,BCC + Im,BCC + Im,Im,10.1088/2053-1591/ab2517
Alloy 0274,AlCoCrFeNi,0.2,0.2,0.2,0.2,0.2,0,0,0,0,0,0,0,0,0,0,0,0,0,0,0,0,0,0,0,0,5,-12.32,13.38,437.2111258,1684.09,5.25,0.12,7.2,PM,BCC + Im,BCC + Im,Im,10.1088/2053-1591/ab2517
Alloy 0275,Al0.3HfNbTaTiZr,0.056603774,0,0,0,0,0,0,0.188679245,0,0.188679245,0,0.188679245,0.188679245,0.188679245,0,0,0,0,0,0,0,0,0,0,0,6,-5.040562466,12.82599837,581.4433955,2234.844498,4.754310304,0.10130303,4.395348837,AC,BCC,BCC,BCC_SS,10.1016/j.jallcom.2014.11.064
Alloy 0276,Al0.5HfNbTaTiZr,0.090909091,0,0,0,0,0,0,0.181818182,0,0.181818182,0,0.181818182,0.181818182,0.181818182,0,0,0,0,0,0,0,0,0,0,0,6,-8.987654321,13.14594406,563.7030986,2169.34111,4.697177857,0.101555799,4.333333333,AC,BCC,BCC,BCC_SS,10.1016/j.jallcom.2014.11.064
Alloy 0277,Al0.75HfNbTaTiZr,0.130434783,0,0,0,0,0,0,0.173913043,0,0.173913043,0,0.173913043,0.173913043,0.173913043,0,0,0,0,0,0,0,0,0,0,0,6,-11.55,14.86,597.7555038,2315.67,4.23,0.12,4.22,AC,BCC,BCC,BCC_SS,10.1016/j.jallcom.2014.11.064
Alloy 0278,NbTaTiZr,0,0,0,0,0,0,0,0.25,0,0.25,0,0.25,0,0.25,0,0,0,0,0,0,0,0,0,0,0,4,2.5,11.52629192,586.7495009,2244,4.839726937,0.100343161,4.5,AC,BCC,BCC,BCC_SS,10.1016/j.msea.2018.11.054
Alloy 0279,NbTaTi30Zr,0,0,0,0,0,0,0,0.303030303,0,0.303030303,0,0.090909091,0,0.303030303,0,0,0,0,0,0,0,0,0,0,0,4,2.364444444,11.47306725,576.6866863,2205.066667,4.690570866,0.097662116,4.466666667,AC,BCC,BCC,BCC_SS,10.1016/j.msea.2018.11.054
Alloy 0280,NbTaTi35Zr,0,0,0,0,0,0,0,0.298507463,0,0.298507463,0,0.104477612,0,0.298507463,0,0,0,0,0,0,0,0,0,0,0,4,2.224444444,11.3205112,566.8348878,2166.133333,4.534353886,0.094799643,4.433333333,AC,BCC,BCC,BCC_SS,10.1016/j.msea.2018.11.054
Alloy 0281,NbTaTi40Zr,0,0,0,0,0,0,0,0.294117647,0,0.294117647,0,0.117647059,0,0.294117647,0,0,0,0,0,0,0,0,0,0,0,4,2.08,11.07635214,557.1660637,2127.2,4.37030807,0.09173876,4.4,AC,BCC,BCC,BCC_SS,10.1016/j.msea.2018.11.054
Alloy 0282,NbTaTi45Zr,0,0,0,0,0,0,0,0.289855072,0,0.289855072,0,0.130434783,0,0.289855072,0,0,0,0,0,0,0,0,0,0,0,4,1.931111111,10.74540772,547.6594544,2088.266667,4.197504306,0.088458873,4.366666667,AC,BCC,BCC,BCC_SS,10.1016/j.msea.2018.11.054
Alloy 0283,CrMoNbTiW,0,0,0.2,0,0,0,0,0.2,0,0.2,0.2,0,0,0,0.2,0,0,0,0,0,0,0,0,0,0,5,-7.04,13.38161053,622.7562125,2398.764023,7.65394798,0.355662762,5,PM,BCC + Laves,BCC + Im,Im,10.1007/s11837-019-03432-9
Alloy 0284,CrMoNbTaVW,0,0,0.166666667,0,0,0,0,0,0.166666667,0.166666667,0.166666667,0,0,0.166666667,0.166666667,0,0,0,0,0,0,0,0,0,0,6,-4.89,14.9,731.019483,2832.33,4.78,0.32,5.5,PM,BCC + Im,BCC + Im,Im,10.1016/j.jallcom.2018.11.318
Alloy 0285,CrMoNbTaVW,0,0,0.166666667,0,0,0,0,0,0.166666667,0.166666667,0.166666667,0,0,0.166666667,0.166666667,0,0,0,0,0,0,0,0,0,0,6,-4.89,14.9,731.019483,2832.33,4.78,0.32,5.5,PM,BCC + Im,BCC + Im,Im,10.1016/j.jallcom.2018.11.318
Alloy 0286,CrMoNbTaVW,0,0,0.166666667,0,0,0,0,0,0.166666667,0.166666667,0.166666667,0,0,0.166666667,0.166666667,0,0,0,0,0,0,0,0,0,0,6,-4.89,14.9,731.019483,2832.33,4.78,0.32,5.5,PM,BCC + Im,BCC + Im,Im,10.1016/j.jallcom.2018.11.318
Alloy 0287,AlCoCuFeNi,0.2,0.2,0,0.2,0.2,0.2,0,0,0,0,0,0,0,0,0,0,0,0,0,0,0,0,0,0,0,5,-4.973006811,13.38160786,317.6131832,1223.40391,5.612451827,0.111524469,8.197916667,PM,BCC,BCC,BCC_SS,10.1016/j.msea.2018.11.118
Alloy 0288,AlCoCuFeNi,0.2,0.2,0,0.2,0.2,0.2,0,0,0,0,0,0,0,0,0,0,0,0,0,0,0,0,0,0,0,5,-4.973006811,13.38160786,317.6131832,1223.40391,5.612451827,0.111524469,8.197916667,PM,BCC + FCC,FCC + BCC,FCC_PLUS_BCC,10.1016/j.msea.2018.11.118
Alloy 0289,AlCoCuFeNi,0.2,0.2,0,0.2,0.2,0.2,0,0,0,0,0,0,0,0,0,0,0,0,0,0,0,0,0,0,0,5,-4.973006811,13.38160786,317.6131832,1223.40391,5.612451827,0.111524469,8.197916667,PM,BCC + FCC,FCC + BCC,FCC_PLUS_BCC,10.1016/j.msea.2018.11.118
Alloy 0290,CoCrNi,0,0.333333333,0.333333333,0,0.333333333,0,0,0,0,0,0,0,0,0,0,0,0,0,0,0,0,0,0,0,0,3,-4.89,9.13,499.23715,1892,1.12,0.11,8.33,AC,FCC,FCC,FCC_SS,10.1016/j.matchemphys.2019.121841
Alloy 0291,NbTiVZr,0,0,0,0,0,0,0,0.25,0.25,0.25,0,0.25,0,0,0,0,0,0,0,0,0,0,0,0,0,4,-0.25,11.53,588.437985,2250.5,6.03,0.12,4.5,AC,BCC,BCC,BCC_SS,10.1179/1743284715Y.0000000032
Alloy 0292,AlNbTiVZr,0.2,0,0,0,0,0,0,0.2,0.2,0.2,0,0.2,0,0,0,0,0,0,0,0,0,0,0,0,0,5,-17.44,13.38,515.8708658,1987.09,5.53,0.11,4.2,AC,BCC,BCC,BCC_SS,10.1016/j.msea.2017.08.019
Alloy 0293,AlNbTiVZr0.1,0.243902439,0,0,0,0,0,0,0.243902439,0.243902439,0.243902439,0,0.024390244,0,0,0,0,0,0,0,0,0,0,0,0,0,5,-16.75193337,12.198543,426.6962822,1636.160469,4.420373774,0.052617394,4.243902439,AC,BCC + Im,BCC + Im,Im,10.1016/j.msea.2017.08.019
Alloy 0294,AlNbTiVZr0.25,0.235294118,0,0,0,0,0,0,0.235294118,0.235294118,0.235294118,0,0.058823529,0,0,0,0,0,0,0,0,0,0,0,0,0,5,-17.38408304,12.70837022,428.692442,1647.036543,4.966561777,0.070332871,4.235294118,AC,BCC + Im,BCC + Im,Im,10.1016/j.msea.2017.08.019
Alloy 0295,AlNbTiVZr0.5,0.222222222,0,0,0,0,0,0,0.222222222,0.222222222,0.222222222,0,0.111111111,0,0,0,0,0,0,0,0,0,0,0,0,0,5,-18.17283951,13.14594406,432.0973738,1662.916305,5.607337231,0.089083121,4.222222222,AC,BCC + Im,BCC + Im,Im,10.1016/j.msea.2017.08.019
Alloy 0296,AlNbTiVZr,0.2,0,0,0,0,0,0,0.2,0.2,0.2,0,0.2,0,0,0,0,0,0,0,0,0,0,0,0,0,5,-17.44,13.38,515.8708658,1987.09,5.53,0.11,4.2,AC,BCC + Im,BCC + Im,Im,10.1016/j.msea.2017.08.019
Alloy 0297,AlNbTiVZr1.5,0.181818182,0,0,0,0,0,0,0.181818182,0.181818182,0.181818182,0,0.272727273,0,0,0,0,0,0,0,0,0,0,0,0,0,5,-19.30578512,13.2546386,443.5350562,1707.650753,6.72027796,0.121437669,4.181818182,AC,BCC + Im,BCC + Im,Im,10.1016/j.msea.2017.08.019
Alloy 0298,CoCrFeMnNi,0,0.2,0.2,0.2,0.2,0,0.2,0,0,0,0,0,0,0,0,0,0,0,0,0,0,0,0,0,0,5,-4.16,13.38,467.623384,1801.2,0.92,0.14,8,AC,FCC,FCC,FCC_SS,10.1016/j.actamat.2013.06.018
Alloy 0299,CoCrFeNi,0,0.25,0.25,0.25,0.25,0,0,0,0,0,0,0,0,0,0,0,0,0,0,0,0,0,0,0,0,4,-3.75,11.53,489.4027225,1871.75,1.03,0.1,8.25,AC,FCC,FCC,FCC_SS,10.1016/j.msea.2017.02.043
Alloy 0300,CoCrFeMnNi,0,0.2,0.2,0.2,0.2,0,0.2,0,0,0,0,0,0,0,0,0,0,0,0,0,0,0,0,0,0,5,-4.16,13.38,467.623384,1801.2,0.92,0.14,8,AC,FCC,FCC,FCC_SS,10.1016/j.msea.2017.02.043
Alloy 0301,CoCrFeMnNi,0,0.2,0.2,0.2,0.2,0,0.2,0,0,0,0,0,0,0,0,0,0,0,0,0,0,0,0,0,0,5,-4.16,13.38,467.623384,1801.2,0.92,0.14,8,AC,FCC,FCC,FCC_SS,10.1016/j.actamat.2016.07.038
Alloy 0302,CoCrFeNi,0,0.25,0.25,0.25,0.25,0,0,0,0,0,0,0,0,0,0,0,0,0,0,0,0,0,0,0,0,4,-3.75,11.53,489.4027225,1871.75,1.03,0.1,8.25,AC,FCC,FCC,FCC_SS,10.1016/j.jallcom.2013.12.210
Alloy 0303,CoCrFeNi,0,0.25,0.25,0.25,0.25,0,0,0,0,0,0,0,0,0,0,0,0,0,0,0,0,0,0,0,0,4,-3.75,11.53,489.4027225,1871.75,1.03,0.1,8.25,AC,FCC,FCC,FCC_SS,10.1016/j.jallcom.2013.12.210
Alloy 0304,CoCrFeNiMn,0,0.2,0.2,0.2,0.2,0,0.2,0,0,0,0,0,0,0,0,0,0,0,0,0,0,0,0,0,0,5,-4.16,13.38161053,386.5578337,1488.962298,3.269463577,0.138361844,8,AC,FCC,FCC,FCC_SS,10.1016/j.jallcom.2013.12.210
Alloy 0305,CoCrFeNiMn,0,0.2,0.2,0.2,0.2,0,0.2,0,0,0,0,0,0,0,0,0,0,0,0,0,0,0,0,0,0,5,-4.16,13.38161053,386.5578337,1488.962298,3.269463577,0.138361844,8,AC,FCC,FCC,FCC_SS,10.1016/j.jallcom.2013.12.210
Alloy 0306,HfNbTaTiZr,0,0,0,0,0,0,0,0.2,0,0.2,0,0.2,0.2,0.2,0,0,0,0,0,0,0,0,0,0,0,5,2.72,13.38,655.02398,2523,4.01,0.12,4.4,AC,BCC,BCC,BCC_SS,10.1016/j.msea.2018.11.054
Alloy 0307,HfNbTiZr,0,0,0,0,0,0,0,0.25,0,0.25,0,0.25,0.25,0,0,0,0,0,0,0,0,0,0,0,0,4,2.5,11.53,609.5544375,2331.25,4.12,0.13,4.25,AC,BCC,BCC,BCC_SS,10.1016/j.msea.2018.11.054
Alloy 0308,HfNbTiZr,0,0,0,0,0,0,0,0.25,0,0.25,0,0.25,0.25,0,0,0,0,0,0,0,0,0,0,0,0,4,2.5,11.53,609.5544375,2331.25,4.12,0.13,4.25,AC,BCC,BCC,BCC_SS,10.1016/j.msea.2018.11.054
Alloy 0309,Ti35Zr27.5Hf27.5Nb5Ta5,0,0,0,0,0,0,0,0.35,0,0.05,0,0.275,0.275,0.05,0,0,0,0,0,0,0,0,0,0,0,5,-10.245,11.44944891,532.6473123,2036.537698,4.495453867,0.114716771,4.1,AC,BCC,BCC,BCC_SS,0.98
Alloy 0310,Ta0.6ZrHfTi,0,0,0,0,0,0,0,0.277777778,0,0,0,0.277777778,0.277777778,0.166666667,0,0,0,0,0,0,0,0,0,0,0,4,1.790123457,11.35814929,575.4103625,2199.222222,4.752695773,0.105240759,4.277777778,AC,BCC,BCC,BCC_SS,10.1016/j.msea.2018.11.054
Alloy 0311,Ta0.5ZrHfTi,0,0,0,0,0,0,0,0.285714286,0,0,0,0.285714286,0.285714286,0.142857143,0,0,0,0,0,0,0,0,0,0,0,4,1.795918367,11.23935679,578.2684512,2209.142857,4.708270791,0.105424313,4.285714286,AC,BCC,BCC,BCC_SS,10.1016/j.msea.2018.11.054
Alloy 0312,Ta0.4ZrHfTi,0,0,0,0,0,0,0,0.294117647,0,0,0,0.294117647,0.294117647,0.117647059,0,0,0,0,0,0,0,0,0,0,0,4,1.799307958,11.07132439,581.3910137,2219.647059,4.652904584,0.105538658,4.294117647,AC,BCC,BCC,BCC_SS,10.1016/j.msea.2018.11.054
Alloy 0313,Ti40Zr25Nb25Ta10,0,0,0,0,0,0,0,0.4,0,0.25,0,0.25,0,0.1,0,0,0,0,0,0,0,0,0,0,0,4,2.26,10.72500744,535.9874348,2043.6,4.65247045,0.101797593,4.35,AC,BCC,BCC,BCC_SS,10.1016/j.msea.2018.11.054
Alloy 0314,Ti45Zr25Nb25Ta5,0,0,0,0,0,0,0,0.45,0,0.25,0,0.25,0,0.05,0,0,0,0,0,0,0,0,0,0,0,4,2.14,9.996163975,519.9081231,1976.8,4.583851177,0.10219956,4.3,AC,BCC,BCC,BCC_SS,10.1016/j.msea.2018.11.054
Alloy 0315,Ti35Zr25Nb25Ta15,0,0,0,0,0,0,0,0.35,0,0.25,0,0.25,0,0.15,0,0,0,0,0,0,0,0,0,0,0,4,2.36,11.18422299,552.5383758,2110.4,4.717914152,0.101354576,4.4,AC,BCC,BCC,BCC_SS,10.1016/j.msea.2018.11.054
Alloy 0316,Ti30Zr25Nb25Ta20,0,0,0,0,0,0,0,0.3,0,0.25,0,0.25,0,0.2,0,0,0,0,0,0,0,0,0,0,0,4,2.44,11.44258394,569.4652462,2177.2,4.780298313,0.100869966,4.45,AC,BCC,BCC,BCC_SS,10.1016/j.msea.2018.11.054
Alloy 0317,Ti25Zr25Nb25Ta25,0,0,0,0,0,0,0,0.25,0,0.25,0,0.25,0,0.25,0,0,0,0,0,0,0,0,0,0,0,4,2.5,11.52629192,586.7495009,2244,4.839726937,0.100343161,4.5,AC,BCC,BCC,BCC_SS,10.1016/j.msea.2018.11.054
Alloy 0318,MoNbTaTiV,0,0,0,0,0,0,0,0.2,0.2,0.2,0.2,0,0,0.2,0,0,0,0,0,0,0,0,0,0,0,5,-2.56,13.38,678.12488,2612,3.34,0.24,5,PM,BCC,BCC,BCC_SS,0.1016/j.jmst.2019.07.013
Alloy 0319,MoNbTaTiV,0,0,0,0,0,0,0,0.2,0.2,0.2,0.2,0,0,0.2,0,0,0,0,0,0,0,0,0,0,0,5,-2.56,13.38,678.12488,2612,3.34,0.24,5,PM,BCC,BCC,BCC_SS,0.1016/j.jmst.2019.07.013
Alloy 0320,MoNbTaTiV,0,0,0,0,0,0,0,0.2,0.2,0.2,0.2,0,0,0.2,0,0,0,0,0,0,0,0,0,0,0,5,-2.56,13.38,678.12488,2612,3.34,0.24,5,PM,BCC + Im,BCC + Im,Im,0.1016/j.jmst.2019.07.013
Alloy 0321,AlCoCrFeNi,0.2,0.2,0.2,0.2,0.2,0,0,0,0,0,0,0,0,0,0,0,0,0,0,0,0,0,0,0,0,5,-12.32,13.38,437.2111258,1684.09,5.25,0.12,7.2,AC,BCC,BCC,BCC_SS,10.1016/j.matdes.2013.12.048
Alloy 0322,AlCoCrFeNiV0.2,0.192307692,0.192307692,0.192307692,0.192307692,0.192307692,0,0,0,0.038461538,0,0,0,0,0,0,0,0,0,0,0,0,0,0,0,0,6,-13.07692308,14.22238699,356.8175518,1378.908417,5.680701531,0.121601736,7.115384615,AC,BCC,BCC,BCC_SS,10.1016/j.matdes.2013.12.048
Alloy 0323,AlCoCrFeNiV0.5,0.181818182,0.181818182,0.181818182,0.181818182,0.181818182,0,0,0,0.090909091,0,0,0,0,0,0,0,0,0,0,0,0,0,0,0,0,6,-13.95041322,14.69798576,361.537126,1399.722249,5.543349113,0.122575664,7,AC,BCC,BCC,BCC_SS,10.1016/j.matdes.2013.12.048
Alloy 0324,AlCoCrFeNiV0.8,0.172413793,0.172413793,0.172413793,0.172413793,0.172413793,0,0,0,0.137931034,0,0,0,0,0,0,0,0,0,0,0,0,0,0,0,0,6,-14.57788347,14.87154905,366.2457299,1418.907162,5.415173375,0.123026635,6.896551724,AC,BCC,BCC,BCC_SS,10.1016/j.matdes.2013.12.048
Alloy 0325,AlCoCrFeNiV1.0,0.166666667,0.166666667,0.166666667,0.166666667,0.166666667,0,0,0,0.166666667,0,0,0,0,0,0,0,0,0,0,0,0,0,0,0,0,6,-14.88888889,14.8975162,369.2998715,1430.884178,5.334355642,0.123107902,6.833333333,AC,BCC,BCC,BCC_SS,10.1016/j.matdes.2013.12.048
Alloy 0326,Al2CoCrFeNi,0.047619048,0.238095238,0.238095238,0.238095238,0.238095238,0,0,0,0,0,0,0,0,0,0,0,0,0,0,0,0,0,0,0,0,5,-15.44444444,12.97646755,321.5421933,1236.648217,6.6780149,0.126622799,6.5,AC,BCC + Im,BCC + Im,Im,10.1016/j.jallcom.2019.07.100
Alloy 0327,Al1.8CoCrFeNiTi0.2,0.3,0.166666667,0.166666667,0.166666667,0.166666667,0,0,0.033333333,0,0,0,0,0,0,0,0,0,0,0,0,0,0,0,0,0,6,-17.2,13.8774309,328.7213675,1268.660498,6.792446097,0.129786577,6.533333333,AC,BCC + Im,BCC + Im,Im,10.1016/j.jallcom.2019.07.100
Alloy 0328,Al1.5CoCrFeNiTi0.5,0.25,0.166666667,0.166666667,0.166666667,0.166666667,0,0,0.083333333,0,0,0,0,0,0,0,0,0,0,0,0,0,0,0,0,0,6,-19.33333333,14.53497229,340.6359879,1317.993867,6.95835874,0.134316686,6.583333333,AC,BCC1 + BCC2 + Im,BCC + Im,Im,10.1016/j.jallcom.2019.07.100
Alloy 0329,Al1.2CoCrFeNiTi0.8,0.2,0.166666667,0.166666667,0.166666667,0.166666667,0,0,0.133333333,0,0,0,0,0,0,0,0,0,0,0,0,0,0,0,0,0,6,-20.86666667,14.84171088,353.391497,1368.975464,7.117831292,0.138610566,6.633333333,AC,BCC1+BCC2,BCC,BCC_SS,10.1016/j.jallcom.2019.07.100
Alloy 0330,AlCoCrFeNiTi,0.166666667,0.166666667,0.166666667,0.166666667,0.166666667,0,0,0.166666667,0,0,0,0,0,0,0,0,0,0,0,0,0,0,0,0,0,6,-21.56,14.9,445.693911,1726.91,6.58,0.14,6.67,AC,BCC1 + BCC2 + Laves,BCC + Im,Im,10.1016/j.jallcom.2019.07.100
Alloy 0331,Al0.8CoCrFeNiTi1.2,0.133333333,0.166666667,0.166666667,0.166666667,0.166666667,0,0,0.2,0,0,0,0,0,0,0,0,0,0,0,0,0,0,0,0,0,6,-21.97777778,14.84171088,371.6384062,1439.660858,7.321195919,0.14400463,6.7,AC,BCC1 + BCC2 + Laves,BCC + Im,Im,10.1016/j.jallcom.2019.07.100
Alloy 0332,HfNbTiZr,0,0,0,0,0,0,0,0.25,0,0.25,0,0.25,0.25,0,0,0,0,0,0,0,0,0,0,0,0,4,2.5,11.53,609.5544375,2331.25,4.12,0.13,4.25,AC,BCC,BCC,BCC_SS,10.1016/j.mtcomm.2018.06.004
Alloy 0333,Al0.5HfNbTiZr,0.111111111,0,0,0,0,0,0,0.222222222,0,0.222222222,0,0.222222222,0.222222222,0,0,0,0,0,0,0,0,0,0,0,0,5,-10.96296296,13.14594406,502.6094733,1934.241259,4.957906842,0.1331202,4.111111111,AC,BCC,BCC,BCC_SS,10.1016/j.mtcomm.2018.06.004
Alloy 0334,Al0.75HfNbTiZr,0.157894737,0,0,0,0,0,0,0.210526316,0,0.210526316,0,0.210526316,0.210526316,0,0,0,0,0,0,0,0,0,0,0,0,5,-15.64542936,13.33280622,487.503048,1877.475111,4.969833989,0.133767069,4.052631579,AC,BCC,BCC,BCC_SS,10.1016/j.mtcomm.2018.06.004
Alloy 0335,AlHfNbTiZr,0.2,0,0,0,0,0,0,0.2,0,0.2,0,0.2,0.2,0,0,0,0,0,0,0,0,0,0,0,0,5,-19.36,13.38161053,473.9272514,1825.551003,4.968270135,0.133955216,4,AC,BCC + BCC,BCC,BCC_SS,10.1016/j.mtcomm.2018.06.004
Alloy 0336,Al1.25HfNbTiZr,0.238095238,0,0,0,0,0,0,0.19047619,0,0.19047619,0,0.19047619,0.19047619,0,0,0,0,0,0,0,0,0,0,0,0,5,-22.31292517,13.34553197,461.6108101,1777.874752,4.95666278,0.133805287,3.952380952,AC,BCC + BCC,BCC,BCC_SS,10.1016/j.mtcomm.2018.06.004
Alloy 0337,Al1.5HfNbTiZr,0.272727273,0,0,0,0,0,0,0.181818182,0,0.181818182,0,0.181818182,0.181818182,0,0,0,0,0,0,0,0,0,0,0,0,5,-24.66115702,13.2546386,450.3596584,1733.945573,4.937539432,0.133404251,3.909090909,AC,BCC + BCC,BCC,BCC_SS,10.1016/j.mtcomm.2018.06.004
Alloy 0338,Al0.5Cr0.9FeNi2.5V0.2,0.098039216,0,0.176470588,0.196078431,0.490196078,0,0,0,0.039215686,0,0,0,0,0,0,0,0,0,0,0,0,0,0,0,0,5,-10.99730873,11.05609168,379.6347552,1449.33988,4.444703117,0.118924761,8.019607843,PM,FCC + Im,FCC + Im,Im,10.1016/j.jallcom.2019.152196
Alloy 0339,Al0.5Cr0.9FeNi2.5V0.2,0.098039216,0,0.176470588,0.196078431,0.490196078,0,0,0,0.039215686,0,0,0,0,0,0,0,0,0,0,0,0,0,0,0,0,5,-10.99730873,11.05609168,379.6347552,1449.33988,4.444703117,0.118924761,8.019607843,AC,FCC,FCC,FCC_SS,10.1016/j.jallcom.2019.152196
Alloy 0340,Al0.5Cr0.9FeNi2.5V0.2,0.098039216,0,0.176470588,0.196078431,0.490196078,0,0,0,0.039215686,0,0,0,0,0,0,0,0,0,0,0,0,0,0,0,0,5,-10.99730873,11.05609168,379.6347552,1449.33988,4.444703117,0.118924761,8.019607843,AC,FCC + Im,FCC + Im,Im,10.1016/j.jallcom.2019.152196
Alloy 0341,Fe22Co20Ni19Cr20Mn12Al7,0.07,0.2,0.2,0.22,0.19,0,0.12,0,0,0,0,0,0,0,0,0,0,0,0,0,0,0,0,0,0,6,-7.5184,14.40897963,374.8877458,1449.76134,4.345955752,0.130196621,7.71,AC,BCC + FCC + Im,FCC + BCC + Im,Im,10.1016/j.msea.2019.138555
Alloy 0345,Fe40Mn40Co10Cr10,0,0.1,0.1,0.4,0,0,0.4,0,0,0,0,0,0,0,0,0,0,0,0,0,0,0,0,0,0,4,-0.96,9.923722948,380.7230282,1447.2,4.045008413,0.138289551,7.5,AC,FCC,FCC,FCC_SS,10.1016/j.actamat.2015.04.014
Alloy 0346,FeMnNiCoCr,0,0.2,0.2,0.2,0.2,0,0.2,0,0,0,0,0,0,0,0,0,0,0,0,0,0,0,0,0,0,5,-4.16,13.38161053,386.5578337,1488.962298,3.269463577,0.138361844,8,AC,FCC,FCC,FCC_SS,10.1016/j.actamat.2013.06.018
Alloy 0347,FeMnNiCoCr,0,0.2,0.2,0.2,0.2,0,0.2,0,0,0,0,0,0,0,0,0,0,0,0,0,0,0,0,0,0,5,-4.16,13.38161053,386.5578337,1488.962298,3.269463577,0.138361844,8,AC,FCC,FCC,FCC_SS,10.1016/j.actamat.2013.06.018
Alloy 0351,CoCrFeMnNi,0,0.2,0.2,0.2,0.2,0,0.2,0,0,0,0,0,0,0,0,0,0,0,0,0,0,0,0,0,0,5,-4.16,13.38,467.623384,1801.2,0.92,0.14,8,AC,FCC,FCC,FCC_SS,10.1016/j.actamat.2017.07.023
Alloy 0352,Al5Nb24Ti40V5Zr26,0.000526039,0,0,0,0,0,0,0.420831142,0.052603893,0.252498685,0,0.273540242,0,0,0,0,0,0,0,0,0,0,0,0,0,5,-6.8576,11.29799536,491.5373168,1878.25911,5.289095698,0.109284766,4.24,AC,BCC,BCC,BCC_SS,10.1016/j.intermet.2019.106652
Alloy 0353,Al5Nb24Ti40V5Zr26,0.000526039,0,0,0,0,0,0,0.420831142,0.052603893,0.252498685,0,0.273540242,0,0,0,0,0,0,0,0,0,0,0,0,0,5,-6.8576,11.29799536,491.5373168,1878.25911,5.289095698,0.109284766,4.24,AC,BCC  + Im,BCC + Im,Im,10.1016/j.intermet.2019.106652
Alloy 0354,Fe50Mn30Co10Cr10,0,0.1,0.1,0.5,0,0,0.3,0,0,0,0,0,0,0,0,0,0,0,0,0,0,0,0,0,0,4,-0.92,9.713640154,388.6624044,1476.2,3.833181374,0.132075736,7.6,AC,FCC + Im,FCC + Im,Im,10.1038/nature17981
Alloy 0355,Fe37Mn45Co9Cr9,0,0.09,0.09,0.37,0,0,0.45,0,0,0,0,0,0,0,0,0,0,0,0,0,0,0,0,0,0,4,-0.882,9.650030892,376.5579718,1429.88,4.092070055,0.1392543,7.46,AC,FCC,FCC,FCC_SS,10.1038/nature17981
Alloy 0356,Fe50Mn30Co10Cr10,0,0.1,0.1,0.5,0,0,0.3,0,0,0,0,0,0,0,0,0,0,0,0,0,0,0,0,0,0,4,-0.92,9.713640154,388.6624044,1476.2,3.833181374,0.132075736,7.6,PM,FCC,FCC,FCC_SS,10.1007/s00339-017-1151-7
Alloy 0357,CoFeNi2V0.5Mo0.2,0,0.212765957,0,0.212765957,0.425531915,0,0,0,0.106382979,0,0.042553191,0,0,0,0,0,0,0,0,0,0,0,0,0,0,5,-6.826618379,11.59727816,407.9007294,1560.456422,2.462154283,0.103645634,8.659574468,AC,FCC,FCC,FCC_SS,10.1016/j.scriptamat.2019.02.038
Alloy 0359,Al10Co25Cr8Fe15Ni36Ti6,0.1,0.25,0.08,0.15,0.36,0,0,0.06,0,0,0,0,0,0,0,0,0,0,0,0,0,0,0,0,0,6,-13.9748,13.30361728,369.6710207,1423.527704,5.655462385,0.122434105,8.07,AC,FCC + Im,FCC + Im,Im,10.3390/e21020169
Alloy 0360,Al10Co25Cr8Fe15Ni36Ti6,0.1,0.25,0.08,0.15,0.36,0,0,0.06,0,0,0,0,0,0,0,0,0,0,0,0,0,0,0,0,0,6,-13.9748,13.30361728,369.6710207,1423.527704,5.655462385,0.122434105,8.07,AC,FCC + Im,FCC + Im,Im,10.3390/e21020169
Alloy 0361,CoCrFeNiTi0.2,0,0.238095238,0.238095238,0.238095238,0.238095238,0,0,0.047619048,0,0,0,0,0,0,0,0,0,0,0,0,0,0,0,0,0,5,-7.346938776,12.56917544,408.1727091,1567.326205,3.658435996,0.111625792,8.047619048,AC,FCC,FCC,FCC_SS,10.3390/e21040389
Alloy 0362,Al0.3CoCrCu0.3FeNi,0.065217391,0.217391304,0.217391304,0.217391304,0.217391304,0.065217391,0,0,0,0,0,0,0,0,0,0,0,0,0,0,0,0,0,0,0,6,-4.383742911,13.99403985,375.9031663,1451.347104,3.647211565,0.106545916,8.086956522,AC,FCC,FCC,FCC_SS,10.3390/e20120967
Alloy 0363,Al0.3CoCrCu0.3FeNi,0.065217391,0.217391304,0.217391304,0.217391304,0.217391304,0.065217391,0,0,0,0,0,0,0,0,0,0,0,0,0,0,0,0,0,0,0,6,-4.383742911,13.99403985,375.9031663,1451.347104,3.647211565,0.106545916,8.086956522,AC,FCC,FCC,FCC_SS,10.3390/e20120967
Alloy 0364,CrCoFeNiMn,0,0.2,0.2,0.2,0.2,0,0.2,0,0,0,0,0,0,0,0,0,0,0,0,0,0,0,0,0,0,5,-4.16,13.38,467.623384,1801.2,0.92,0.14,8,AC,FCC,FCC,FCC_SS,10.1016/j.ijplas.2019.07.017
Alloy 0365,CrCoFeNiMn,0,0.2,0.2,0.2,0.2,0,0.2,0,0,0,0,0,0,0,0,0,0,0,0,0,0,0,0,0,0,5,-4.16,13.38,467.623384,1801.2,0.92,0.14,8,AC,FCC,FCC,FCC_SS,10.1016/j.ijplas.2019.07.017
Alloy 0366,CrCoFeNiMn,0,0.2,0.2,0.2,0.2,0,0.2,0,0,0,0,0,0,0,0,0,0,0,0,0,0,0,0,0,0,5,-4.16,13.38,467.623384,1801.2,0.92,0.14,8,AC,FCC,FCC,FCC_SS,10.1016/j.ijplas.2019.07.017
Alloy 0367,CrCoFeNiMn,0,0.2,0.2,0.2,0.2,0,0.2,0,0,0,0,0,0,0,0,0,0,0,0,0,0,0,0,0,0,5,-4.16,13.38,467.623384,1801.2,0.92,0.14,8,AC,FCC,FCC,FCC_SS,10.1016/j.ijplas.2019.07.017
Alloy 0368,TiZrHfCr0.2Mo,0,0,0.047619048,0,0,0,0,0.238095238,0,0,0.238095238,0.238095238,0.238095238,0,0,0,0,0,0,0,0,0,0,0,0,5,-4.444444444,12.56917544,542.8538517,2084.462533,7.254736767,0.338068409,4.571428571,AC,BCC,BCC,BCC_SS,10.1016/j.msec.2019.110322
