Repository: lqSky7/homework

<h1 align="center" style="font-weight: bold;">Python Homework 💻</h1>
<a href="#tech">Technologies</a>
<a href="#started">Getting Started</a>



<h3 align="center" style="font-weight: bold;">Project Structure 💻</h3>
```bash

├── PYTHON_BEFORE_SEM2
│   ├── dictionary
│   │   ├── dicWithSquaredElements.py
│   │   ├── homeworkFromRushil.py
│   │   ├── keyAlreadyExists.py
│   │   ├── printUsingLoop.py
│   │   ├── sortingDictionaryByvalue.py
│   │   └── sumOfdictionaryKeysandValues.py
│   ├── FUNCTIONS
│   │   ├── closedSurface.py
│   │   ├── ListOperations.py
│   │   ├── revNumExceptLast2.py
│   │   ├── trial quiz.pdf
│   │   └── TRI.py
│   ├── LISTS
│   │   └── gooseDuck.py
│   ├── regex

File: docker/data/data_filtered-1.csv (part 3 of 8)
Alloy ID,Alloy,Al,Co,Cr,Fe,Ni,Cu,Mn,Ti,V,Nb,Mo,Zr,Hf,Ta,W,C,Mg,Zn,Si,Re,N,Sc,Li,Sn,Be,Num_of_Elem,dHmix,dSmix,dGmix,Tm,Atom.Size.Diff,Elect.Diff,VEC,Sythesis_Route,Microstructure_,Microstructure,Phases,References
Alloy 0369,Cr26Mn20Fe20Co20Ni14,0,0.2,0.26,0.2,0.14,0,0.2,0,0,0,0,0,0,0,0,0,0,0,0,0,0,0,0,0,0,5,-3.7232,13.22962036,391.7481361,1508.06978,3.262141651,0.135458481,7.76,AC,FCC,FCC,FCC_SS,10.1016/j.mtla.2019.100485
Alloy 0370,Ti1.89CrNbV0.56,0,0,0.224719101,0,0,0,0,0.424719101,0.125842697,0.224719101,0,0,0,0,0,0,0,0,0,0,0,0,0,0,0,4,-4.089746244,10.77141625,502.1076667,1914.786517,6.319443553,0.048822023,4.8,AC,BCC,BCC,BCC_SS,10.1016/j.matchar.2019.109980
Alloy 0371,Ti1.89CrNbV0.56,0,0,0.224719101,0,0,0,0,0.424719101,0.125842697,0.224719101,0,0,0,0,0,0,0,0,0,0,0,0,0,0,0,4,-4.089746244,10.77141625,502.1076667,1914.786517,6.319443553,0.048822023,4.8,AC,BCC + Im,BCC + Im,Im,10.1016/j.matchar.2019.109980
Alloy 0372,HfNbTaTiZr,0,0,0,0,0,0,0,0.2,0,0.2,0,0.2,0.2,0.2,0,0,0,0,0,0,0,0,0,0,0,5,2.72,13.38,655.02398,2523,4.01,0.12,4.4,AC,BCC,BCC,BCC_SS,10.1016/j.matlet.2019.07.027
Alloy 0373,HfNbTaTiZrW,0,0,0,0,0,0,0,0.166666667,0,0.166666667,0,0.166666667,0.166666667,0.166666667,0.166666667,0,0,0,0,0,0,0,0,0,0,6,-3.222222222,14.8975162,639.1645544,2476.410793,5.720897965,0.354483192,4.666666667,AC,BCC1 + BCC2,BCC,BCC_SS,10.1016/j.jallcom.2019.06.138
Alloy 0374,HfNbTaTiZrMoW,0,0,0,0,0,0,0,0.142857143,0,0.142857143,0.142857143,0.142857143,0.142857143,0.142857143,0.142857143,0,0,0,0,0,0,0,0,0,0,7,-2.93877551,16.17919618,596.7681774,2323.686817,6.024071519,0.38134563,4.857142857,AC,BCC1 + BCC2,BCC,BCC_SS,10.1016/j.jallcom.2019.06.138
Alloy 0377,Al0.5CoCrFeNi,0.111111111,0.222222222,0.222222222,0.222222222,0.222222222,0,0,0,0,0,0,0,0,0,0,0,0,0,0,0,0,0,0,0,0,5,-9.09 ,13.15 ,459.275785,1767.50 ,4.22 ,0.11 ,7.67 ,AC,FCC + BCC,FCC + BCC,FCC_PLUS_BCC,10.1007/s12598-016-0860-y
Alloy 0378,Al0.5CoCrFeNi,0.111111111,0.222222222,0.222222222,0.222222222,0.222222222,0,0,0,0,0,0,0,0,0,0,0,0,0,0,0,0,0,0,0,0,5,-9.09 ,13.15 ,459.275785,1767.50 ,4.22 ,0.11 ,7.67 ,AC,FCC + BCC,FCC + BCC,FCC_PLUS_BCC,10.1007/s12598-016-0860-y
Alloy 0379,Al0.5CoCrFeNi,0.111111111,0.222222222,0.222222222,0.222222222,0.222222222,0,0,0,0,0,0,0,0,0,0,0,0,0,0,0,0,0,0,0,0,5,-9.09 ,13.15 ,459.275785,1767.50 ,4.22 ,0.11 ,7.67 ,AC,FCC + BCC,FCC + BCC,FCC_PLUS_BCC,10.1007/s12598-016-0860-y
Alloy 0380,Al0.5CoCrFeNi,0.111111111,0.222222222,0.222222222,0.222222222,0.222222222,0,0,0,0,0,0,0,0,0,0,0,0,0,0,0,0,0,0,0,0,5,-9.09 ,13.15 ,459.275785,1767.50 ,4.22 ,0.11 ,7.67 ,AC,FCC + BCC,FCC + BCC,FCC_PLUS_BCC,10.1007/s12598-016-0860-y
Alloy 0381,Ni46Co22Al12Cr8Fe8Ti3Mo1,0.12,0.22,0.08,0.08,0.46,0,0,0.03,0,0,0.01,0,0,0,0,0,0,0,0,0,0,0,0,0,0,7,-13.03169786,12.47259103,442.1775343,1697.29,5.45784,0.11814667,8.24,PM,FCC + Im,FCC + Im,Im,10.1016/j.matchemphys.2019.121749
Alloy 0382,Ni45(FeCoCr)40(AlTi)15,0.075,0.133333333,0.133333333,0.133333333,0.45,0,0,0.075,0,0,0,0,0,0,0,0,0,0,0,0,0,0,0,0,0,6,-14.63666667,12.91925854,378.8816252,1456.840901,5.631744257,0.12911663,8.091666667,AC,FCC + Im,FCC + Im,Im,10.1016/j.scriptamat.2017.12.001
Alloy 0383,Ni45(FeCoCr)40(AlTi)15,0.075,0.133333333,0.133333333,0.133333333,0.45,0,0,0.075,0,0,0,0,0,0,0,0,0,0,0,0,0,0,0,0,0,6,-14.63666667,12.91925854,378.8816252,1456.840901,5.631744257,0.12911663,8.091666667,AC,FCC + Im,FCC + Im,Im,10.1016/j.scriptamat.2017.12.001
Alloy 0384,Ti2ZrHf0.5V,0,0,0,0,0,0,0,0.444444444,0.222222222,0,0,0.222222222,0.111111111,0,0,0,0,0,0,0,0,0,0,0,0,4,-1.777777778,10.58454586,474.5036779,1808.222222,6.956581546,0.123107902,4.222222222,AC,BCC,BCC,BCC_SS,10.1007/s40195-019-00921-3
Alloy 0385,Ti2ZrHf0.5VNb0.25,0,0,0,0,0,0,0,0.421052632,0.210526316,0.052631579,0,0.210526316,0.105263158,0,0,0,0,0,0,0,0,0,0,0,0,5,-1.019390582,11.74184049,495.3262273,1895.930246,6.815842839,0.122467702,4.263157895,AC,BCC,BCC,BCC_SS,10.1007/s40195-019-00921-3
Alloy 0386,Ti2ZrHf0.5VNb0.5,0,0,0,0,0,0,0,0.5,0,0.125,0,0.25,0.125,0,0,0,0,0,0,0,0,0,0,0,0,4,-0.4,12.22898133,501.632141,1923.651423,6.682543255,0.12163881,4.3,AC,BCC,BCC,BCC_SS,10.1007/s40195-019-00921-3
Alloy 0387,Ti2ZrHf0.5VNb0.75,0,0,0,0,0,0,0,0.380952381,0.19047619,0.142857143,0,0.19047619,0.095238095,0,0,0,0,0,0,0,0,0,0,0,0,5,0.108843537,12.48236446,507.699524,1948.810161,6.556163114,0.120678355,4.333333333,AC,BCC,BCC,BCC_SS,10.1007/s40195-019-00921-3
Alloy 0388,Ti2ZrHf0.5VNb,0,0,0,0,0,0,0,0.363636364,0.181818182,0.181818182,0,0.181818182,0.090909091,0,0,0,0,0,0,0,0,0,0,0,0,5,0.52892562,12.60229632,513.4386746,1971.746058,6.436207738,0.119627521,4.363636364,AC,BCC,BCC,BCC_SS,10.1007/s40195-019-00921-3
Alloy 0389,ZrTiHfCuNiFe,0,0,0,0.166666667,0.166666667,0.166666667,0,0.166666667,0,0,0,0.166666667,0.166666667,0,0,0,0,0,0,0,0,0,0,0,0,6,-24.77777778,14.8975162,431.3592945,1671.367381,10.92413122,0.257601113,6.833333333,AC,BCC,BCC,BCC_SS,10.1016/j.intermet.2019.106515
Alloy 0390,AlCrFeCoNi,0.2,0.2,0.2,0.2,0.2,0,0,0,0,0,0,0,0,0,0,0,0,0,0,0,0,0,0,0,0,5,-12.32 ,13.38 ,354.1129114,1364.02 ,5.78 ,0.12 ,7.20 ,AC,BCC,BCC,BCC_SS,10.1016/j.intermet.2019.106515
Alloy 0391,AlCoCrCuFeNi,0.166666667,0.166666667,0.166666667,0.166666667,0.166666667,0.166666667,0,0,0,0,0,0,0,0,0,0,0,0,0,0,0,0,0,0,0,6,-4.78 ,14.90 ,420.623371,1629.71 ,4.82 ,0.12 ,7.83 ,AC,BCC,BCC,BCC_SS,10.1016/j.intermet.2019.106515
Alloy 0392,AlCoCrFeMo0.05Ni2,0.165289256,0.165289256,0.165289256,0.165289256,0.330578512,0,0,0,0,0,0.008264463,0,0,0,0,0,0,0,0,0,0,0,0,0,0,6,-11.94453931,13.2671945,361.0007326,1389.938697,5.422491548,0.124400344,7.652892562,AC,FCC + BCC + Im,FCC + BCC + Im,Im,10.1016/j.msea.2019.05.058
Alloy 0393,FeCoNiCrMn,0,0.2,0.2,0.2,0.2,0,0.2,0,0,0,0,0,0,0,0,0,0,0,0,0,0,0,0,0,0,5,-4.16,13.38161053,386.5578337,1488.962298,3.269463577,0.138361844,8,AC,FCC,FCC,FCC_SS,10.1016/j.jallcom.2019.04.035
Alloy 0395,HfNbTiZr,0,0,0,0,0,0,0,0.25,0,0.25,0,0.25,0.25,0,0,0,0,0,0,0,0,0,0,0,0,4,2.50 ,11.53 ,609.5544375,2331.25 ,4.12 ,0.13 ,4.25 ,AC,BCC,BCC,BCC_SS,10.3390/met9050485
Alloy 0398,CoCrFeNiMo0.2,0,0.238095238,0.238095238,0.238095238,0.238095238,0,0,0,0,0,0.047619048,0,0,0,0,0,0,0,0,0,0,0,0,0,0,5,-4.04 ,12.57 ,500.1569836,1920.52 ,2.51 ,0.12 ,8.14 ,AC,FCC,FCC,FCC_SS,10.3390/e21090833
Alloy 0399,CoCrFeNiMo0.2,0,0.238095238,0.238095238,0.238095238,0.238095238,0,0,0,0,0,0.047619048,0,0,0,0,0,0,0,0,0,0,0,0,0,0,5,-4.04 ,12.57 ,500.1569836,1920.52 ,2.51 ,0.12 ,8.14 ,AC,FCC,FCC,FCC_SS,10.3390/e21090833
Alloy 0400,CoCrFeNiMo0.2,0,0.238095238,0.238095238,0.238095238,0.238095238,0,0,0,0,0,0.047619048,0,0,0,0,0,0,0,0,0,0,0,0,0,0,5,-4.04 ,12.57 ,500.1569836,1920.52 ,2.51 ,0.12 ,8.14 ,AC,FCC,FCC,FCC_SS,10.3390/e21090833
Alloy 0401,CoCrFeNiMo0.2,0,0.238095238,0.238095238,0.238095238,0.238095238,0,0,0,0,0,0.047619048,0,0,0,0,0,0,0,0,0,0,0,0,0,0,5,-4.04 ,12.57 ,500.1569836,1920.52 ,2.51 ,0.12 ,8.14 ,AC,FCC,FCC,FCC_SS,10.3390/e21090833
Alloy 0402,CoCrFeNiMo0.2,0,0.238095238,0.238095238,0.238095238,0.238095238,0,0,0,0,0,0.047619048,0,0,0,0,0,0,0,0,0,0,0,0,0,0,5,-4.04 ,12.57 ,500.1569836,1920.52 ,2.51 ,0.12 ,8.14 ,AC,FCC + Im,FCC + Im,Im,10.3390/e21090833
Alloy 0403,CoCrFeNiMo0.2,0,0.238095238,0.238095238,0.238095238,0.238095238,0,0,0,0,0,0.047619048,0,0,0,0,0,0,0,0,0,0,0,0,0,0,5,-4.04 ,12.57 ,500.1569836,1920.52 ,2.51 ,0.12 ,8.14 ,AC,FCC + Im,FCC + Im,Im,10.3390/e21090833
Alloy 0404,Ti40Zr10Ni40Co5Cu5,0,0.05,0,0,0.4,0.05,0,0.4,0,0,0,0.1,0,0,0,0,0,0,0,0,0,0,0,0,0,5,-34.1,10.50003754,404.8157454,1542.285346,9.260965256,0.212569988,7,AC,BCC + Im,BCC + Im,Im,10.1007/s12540-019-00383-3
Alloy 0405,Ti30Zr20Ni30Co10Cu10,0,0.1,0,0,0.3,0.1,0,0.3,0,0,0,0.2,0,0,0,0,0,0,0,0,0,0,0,0,0,5,-33.2,12.51150515,402.3982511,1544.910655,10.20926813,0.23471046,7,AC,BCC + Im,BCC + Im,Im,10.1007/s12540-019-00383-3
Alloy 0406,Ti25Zr25Ni16.67Co16.67Cu16.67,0,0.166666667,0,0,0.166666667,0.166666667,0,0.25,0,0,0,0.25,0,0,0,0,0,0,0,0,0,0,0,0,0,5,-29.7219997,13.21207256,396.1143429,1524.874804,10.47752111,0.242639159,7.00029997,AC,BCC + Im,BCC + Im,Im,10.1007/s12540-019-00383-3
Alloy 0407,Ti30Zr10Hf10Ni30Co10Cu10,0,0.142857143,0,0,0.285714286,0.095238095,0,0.285714286,0,0,0,0.095238095,0.095238095,0,0,0,0,0,0,0,0,0,0,0,0,6,-31.88,13.66413435,421.4026651,1625.053072,9.961332928,0.239298976,7,AC,BCC + Im,BCC + Im,Im,10.1007/s12540-019-00383-3
Alloy 0408,Ti20Zr15Hf15Ni20Co15Cu15,0,0.15,0,0,0.2,0.15,0,0.2,0,0,0,0.15,0.15,0,0,0,0,0,0,0,0,0,0,0,0,6,-30.38,14.81676354,427.4553954,1655.745668,10.61019434,0.258810259,7,AC,BCC + Im,BCC + Im,Im,10.1007/s12540-019-00383-3
Alloy 0409,CoCuHfNiTiZr,0,0.166666667,0,0,0.166666667,0.166666667,0,0.166666667,0,0,0,0.166666667,0.166666667,0,0,0,0,0,0,0,0,0,0,0,0,6,-23.52 ,13.38 ,503.678223,1940.15 ,10.21 ,0.26 ,6.40 ,AC,BCC + Im,BCC + Im,Im,10.1007/s12540-019-00383-3
Alloy 0410,CrFeMnV,0,0,0.25,0.25,0,0,0.25,0,0.25,0,0,0,0,0,0,0,0,0,0,0,0,0,0,0,0,4,-2.25,11.52629192,426.6574732,1631.75,3.545392507,0.102072278,6.5,AC,BCC,BCC,BCC_SS,10.1016/j.jmst.2018.02.026
Alloy 0411,CrMn0.3FeVCu0.06,0,0,0.297619048,0.297619048,0,0.017857143,0.089285714,0,0.297619048,0,0,0,0,0,0,0,0,0,0,0,0,0,0,0,0,5,2.186791383,11.38813601,433.4125033,1656.692131,3.081938936,0.098349024,6.476190476,AC,BCC?+?FCC,FCC + BCC,FCC_PLUS_BCC,10.1016/j.jmst.2018.02.026
Alloy 0412,CrMn0.5FeVCu0.10,0,0,0.277777778,0.277777778,0,0.027777778,0.138888889,0,0.277777778,0,0,0,0,0,0,0,0,0,0,0,0,0,0,0,0,5,2.37654321,11.98251164,421.5294505,1614.938051,3.248968031,0.10315808,6.555555556,AC,BCC?+?FCC,FCC + BCC,FCC_PLUS_BCC,10.1016/j.jmst.2018.02.026
Alloy 0413,CrMn0.7FeVCu0.14,0,0,0.260416667,0.260416667,0,0.036458333,0.182291667,0,0.260416667,0,0,0,0,0,0,0,0,0,0,0,0,0,0,0,0,5,2.520616319,12.32346653,411.9592169,1580.336714,3.361580698,0.106926652,6.625,AC,BCC?+?FCC,FCC + BCC,FCC_PLUS_BCC,10.1016/j.jmst.2018.02.026
Alloy 0414,CrMnFeVCu0.20,0,0,0.238095238,0.238095238,0,0.047619048,0.238095238,0,0.238095238,0,0,0,0,0,0,0,0,0,0,0,0,0,0,0,0,5,2.675736961,12.56917544,400.6190634,1538.283298,3.466126823,0.111239155,6.714285714,AC,BCC?+?FCC,FCC + BCC,FCC_PLUS_BCC,10.1016/j.jmst.2018.02.026
Alloy 0415,NbMoTaWVTi,0,0,0,0,0,0,0,0.166666667,0.166666667,0.166666667,0.166666667,0,0,0.166666667,0.166666667,0,0,0,0,0,0,0,0,0,0,6,-4.222222222,14.8975162,689.0128364,2669.548345,3.575640761,0.334086649,5.166666667,PM,BCC1 + BCC2 + FCC,FCC + BCC,FCC_PLUS_BCC,10.3390/ma11050669
Alloy 0416,CoCrCuFeNi,0,0.2,0.2,0.2,0.2,0.2,0,0,0,0,0,0,0,0,0,0,0,0,0,0,0,0,0,0,0,5,3.20 ,13.38 ,459.257999,1768.95 ,1.07 ,0.09 ,8.80 ,AC,FCC,FCC,FCC_SS,10.1016/j.jmst.2017.11.007
Alloy 0417, (CoCrCuFeNi)96Nb4,0,0.193548387,0.193548387,0.193548387,0.193548387,0.193548387,0,0,0,0.032258065,0,0,0,0,0,0,0,0,0,0,0,0,0,0,0,6,-14.247936,14.24271136,378.6629953,1463.445707,2.916370967,0.101501559,8.648,AC,FCC,FCC,FCC_SS,10.1016/j.jmst.2017.11.007
Alloy 0418, (CoCrCuFeNi)92Nb8,0,0.18699187,0.18699187,0.18699187,0.18699187,0.18699187,0,0,0,0.06504065,0,0,0,0,0,0,0,0,0,0,0,0,0,0,0,6,-15.385344,14.62889906,388.1885457,1502.505232,3.893664566,0.109192058,8.496,AC,FCC + Im,FCC + Im,Im,10.1016/j.jmst.2017.11.007
Alloy 0419, (CoCrCuFeNi)88Nb12,0,0.180327869,0.180327869,0.180327869,0.180327869,0.180327869,0,0,0,0.098360656,0,0,0,0,0,0,0,0,0,0,0,0,0,0,0,6,-16.372224,14.8266012,398.0334057,1541.792376,4.588923987,0.115607169,8.344,AC,FCC + Im,FCC + Im,Im,10.1016/j.jmst.2017.11.007
Alloy 0420, (CoCrCuFeNi)84Nb16,0,0.173553719,0.173553719,0.173553719,0.173553719,0.173553719,0,0,0,0.132231405,0,0,0,0,0,0,0,0,0,0,0,0,0,0,0,6,-17.208576,14.89617139,408.1247331,1581.309134,5.120715665,0.12095,8.192,AC,Im + FCC,FCC + Im,Im,10.1016/j.jmst.2017.11.007
Alloy 0421,Co28.2Cr5.92Mo0.62Mn0.50Si0.13N0.04C,0,0.776355217,0.161263961,0,0,0,0.013620267,0,0,0,0.016889131,0,0,0,0,0.027240534,0,0,0.003541269,0,0.001089621,0,0,0,0,7,-8.898629818,6.184287693,414.6795094,1554.212848,6.628898048,0.155123334,8.280032689,AC,FCC,FCC,FCC_SS,10.1016/j.jmbbm.2018.10.038
Alloy 0422,Co28.2Cr5.92Mo0.62Mn0.50Si0.13N0.04C,0,0.776355217,0.161263961,0,0,0,0.013620267,0,0,0,0.016889131,0,0,0,0,0.027240534,0,0,0.003541269,0,0.001089621,0,0,0,0,7,-8.898629818,6.184287693,414.6795094,1554.212848,6.628898048,0.155123334,8.280032689,AC,FCC,FCC,FCC_SS,10.1016/j.jmbbm.2018.10.038
Alloy 0426,Co�33Cr�9W�0.35N�0.01C,0,0.5764,0.33,0,0,0,0,0,0,0,0,0,0,0,0.09,0.0001,0,0,0,0,0.0035,0,0,0,0,5,-4.38133432,7.656429182,491.2377466,1851.343624,3.596367647,0.202048919,7.7255,AC,FCC,FCC,FCC_SS,10.1016/j.actbio.2015.12.011
Alloy 0427,Co�33Cr�9W�0.35N�0.06C,0,0.5759,0.33,0.09,0,0,0,0,0,0,0,0,0,0,0,0.0006,0,0,0,0,0.0035,0,0,0,0,5,-4.47743052,7.687645172,491.2513511,1851.613088,3.699123334,0.202645099,7.723,AC,FCC,FCC,FCC_SS,10.1016/j.actbio.2015.12.011
Alloy 0428,Co�33Cr�9W�0.35N�0.1C,0,0.5755,0.33,0.09,0,0,0,0,0,0,0,0,0,0,0,0.001,0,0,0,0,0.0035,0,0,0,0,5,-4.554247,7.709559926,491.2679363,1851.82885,3.779302323,0.203120386,7.721,AC,FCC,FCC,FCC_SS,10.1016/j.actbio.2015.12.011
Alloy 0429,Co�33Cr�9W�0.35N�0.25C,0,0.574,0.33,0.09,0,0,0,0,0,0,0,0,0,0,0,0.0025,0,0,0,0,0.0035,0,0,0,0,5,-4.84183,7.782229784,491.3480685,1852.639474,4.065808637,0.20488977,7.7135,AC,FCC,FCC,FCC_SS,10.1016/j.actbio.2015.12.011
Alloy 0430,Co�33Cr�9W�0.35N�0.31C,0,0.5734,0.33,0.09,0,0,0,0,0,0,0,0,0,0,0,0.0031,0,0,0,0,0.0035,0,0,0,0,5,-4.95665152,7.808791533,491.3849106,1852.964395,4.174863091,0.205591884,7.7105,AC,FCC,FCC,FCC_SS,10.1016/j.actbio.2015.12.011
Alloy 0431,Co�33Cr�9W�0.35N�0.01C,0,0.5764,0.33,0,0,0,0,0,0,0,0,0,0,0,0.09,0.0001,0,0,0,0,0.0035,0,0,0,0,5,-4.38133432,7.656429182,491.2377466,1851.343624,3.596367647,0.202048919,7.7255,AC,FCC,FCC,FCC_SS,10.1016/j.actbio.2015.12.011
Alloy 0432,Co�33Cr�9W�0.35N�0.06C,0,0.5759,0.33,0.09,0,0,0,0,0,0,0,0,0,0,0,0.0006,0,0,0,0,0.0035,0,0,0,0,5,-4.47743052,7.687645172,491.2513511,1851.613088,3.699123334,0.202645099,7.723,AC,FCC,FCC,FCC_SS,10.1016/j.actbio.2015.12.011
Alloy 0433,Co�33Cr�9W�0.35N�0.1C,0,0.5755,0.33,0.09,0,0,0,0,0,0,0,0,0,0,0,0.001,0,0,0,0,0.0035,0,0,0,0,5,-4.554247,7.709559926,491.2679363,1851.82885,3.779302323,0.203120386,7.721,AC,FCC,FCC,FCC_SS,10.1016/j.actbio.2015.12.011
Alloy 0434,Co�33Cr�9W�0.35N�0.25C,0,0.574,0.33,0.09,0,0,0,0,0,0,0,0,0,0,0,0.0025,0,0,0,0,0.0035,0,0,0,0,5,-4.84183,7.782229784,491.3480685,1852.639474,4.065808637,0.20488977,7.7135,AC,FCC,FCC,FCC_SS,10.1016/j.actbio.2015.12.011
Alloy 0435,Co�33Cr�9W�0.35N�0.31C,0,0.5734,0.33,0.09,0,0,0,0,0,0,0,0,0,0,0,0.0031,0,0,0,0,0.0035,0,0,0,0,5,-4.95665152,7.808791533,491.3849106,1852.964395,4.174863091,0.205591884,7.7105,AC,FCC,FCC,FCC_SS,10.1016/j.actbio.2015.12.011
Alloy 0437,MoNbTaTiZr,0,0,0,0,0,0,0,0.2,0,0.2,0.2,0.2,0,0.2,0,0,0,0,0,0,0,0,0,0,0,5,-1.76,13.38161053,620.862216,2391.448376,5.462505288,0.28168067,4.8,AC,BCC1 + BCC2,BCC,BCC_SS,10.1016/j.msec.2016.12.057
Alloy 0442,Al40Cu15Cr15Fe15Si15,0.4,0,0.15,0.15,0,0.15,0,0,0,0,0,0,0,0,0,0,0,0,0.15,0,0,0,0,0,0,5,-15.87,12.51150515,280.5590422,1077.110574,8.027943668,0.128874939,5.55,AC,Im,Im,Im,10.1016/j.jmrt.2018.06.010
Alloy 0443,Al60Cu10Fe10Cr5Mn5Ni5Mg5,0.6,0,0.05,0.1,0.05,0.1,0.05,0,0,0,0,0,0,0,0,0,0.05,0,0,0,0,0,0,0,0,7,-7.91,11.35887596,218.7718581,836.1826485,6.79109952,0.141438149,4.95,AC,Im,Im,Im,10.1016/j.jmrt.2018.06.010
Alloy 0444,Al65Cu5Cr5Si15Mn5Ti5,0.65,0,0.05,0,0,0.05,0.05,0.05,0,0,0,0,0,0,0,0,0,0,0.15,0,0,0,0,0,0,6,-10.93333333,13.28429997,322.9759259,1243.616998,5.975627732,0.153899759,7.377777778,AC,Im,Im,Im,10.1016/j.jmrt.2018.06.010
Alloy 0445,Al80Mg14Zn2.7Cu2.7Si0.60,0.8,0,0,0,0,0.027,0,0,0,0,0,0,0,0,0,0,0.14,0.027,0.006,0,0,0,0,0,0,5,-1.47506,5.649761888,174.3252931,652.0539103,4.811561816,0.120148564,3.325,AC,FCC + Im,FCC + Im,Im,10.1007/s11665-018-3720-0
Alloy 0446,Al85Mg10.5Zn2.025Cu2.025Si0.45,0.867568257,0,0,0,0,0,0,0,0,0,0,0,0,0,0,0,0.107170196,0.020668538,0.004593008,0,0,0,0,0,0,4,-1.096988712,4.559688538,175.5644454,654.0207819,4.151515189,0.103345495,3.25,AC,FCC + Im,FCC + Im,Im,10.1007/s11665-018-3720-0
Alloy 0447,Al90Mg7.1Zn1.35Cu1.35Si0.3,0.911392405,0,0,0,0,0,0,0,0,0,0,0,0,0,0,0,0.071898734,0.013670886,0.003037975,0,0,0,0,0,0,4,-0.769115999,3.466071806,176.7898542,655.9123169,3.487370173,0.086814558,3.161338661,AC,FCC + Im,FCC + Im,Im,10.1007/s11665-018-3720-0
Alloy 0448,Al0.5NbTiVZr,0.111111111,0,0,0,0,0,0,0.222222222,0.222222222,0.222222222,0,0.222222222,0,0,0,0,0,0,0,0,0,0,0,0,0,5,-10.86 ,13.15 ,546.755116,2104.16 ,5.76 ,0.11 ,4.33 ,AC,BCC + Im,BCC + Im,Im,10.1179/1743284715Y.0000000032
Alloy 0449,Al26.6Nb23.8Ti25.1V24.5,0.266,0,0,0,0,0,0,0.251,0.245,0.238,0,0,0,0,0,0,0,0,0,0,0,0,0,0,0,4,-16.988272,11.51925398,429.5054051,1642.654,3.920845644,0.033543964,4.217,AC,BCC,BCC,BCC_SS,10.4236/msa.2018.913074
Alloy 0451,AlLiMgZnSn,0.2,0,0,0,0,0,0,0,0,0,0,0,0,0,0,0,0.2,0.2,0,0,0,0,0.2,0.2,0,5,-6.08 ,13.38 ,182.1381196,701.58 ,5.16 ,0.33 ,4.40 ,AC,Im,Im,Im,10.1007/s11837-014-1059-z
Alloy 0452,Al80Li5Mg5Zn5Sn5,0.8,0,0,0,0,0,0,0,0,0,0,0,0,0,0,0,0.05,0.05,0,0,0,0,0.05,0.05,0,5,-0.53 ,6.47 ,233.346485,875.50 ,3.36 ,0.17 ,3.35 ,AC,Im,Im,Im,10.1007/s11837-014-1059-z
Alloy 0453,Al80Li5Mg5Zn5Cu5,0.8,0,0,0,0,0.05,0,0,0,0,0,0,0,0,0,0,0.05,0.05,0,0,0,0,0.05,0,0,5,-1.14 ,6.47 ,244.7080489,918.13 ,3.85 ,0.17 ,3.70 ,AC,Im,Im,Im,10.1007/s11837-014-1059-z
Alloy 0461,Al0.7Co0.3CrFeNi,0.175,0.075,0.25,0.25,0.25,0,0,0,0,0,0,0,0,0,0,0,0,0,0,0,0,0,0,0,0,5,-11.40 ,12.80 ,363.907673,1398.59 ,5.54 ,0.12 ,7.20 ,PM,BCC + FCC + Im,FCC + BCC + Im,Im,10.1016/j.matdes.2013.04.061
Alloy 0466,CrMnFeCoNi,0,0.2,0.2,0.2,0.2,0,0.2,0,0,0,0,0,0,0,0,0,0,0,0,0,0,0,0,0,0,5,-4.16 ,13.38 ,467.623384,1801.20 ,0.92 ,0.14 ,8.00 ,AC,FCC,FCC,FCC_SS,10.1016/j.mtla.2019.100485
Alloy 0467,CrMnFeCoNi,0,0.2,0.2,0.2,0.2,0,0.2,0,0,0,0,0,0,0,0,0,0,0,0,0,0,0,0,0,0,5,-4.16 ,13.38 ,467.623384,1801.20 ,0.92 ,0.14 ,8.00 ,AC,FCC,FCC,FCC_SS,10.1016/j.mtla.2019.100485
Alloy 0468,AlCrFeMnNi,0.2,0,0.2,0.2,0.2,0,0.2,0,0,0,0,0,0,0,0,0,0,0,0,0,0,0,0,0,0,5,-12.48,13.38161053,339.8650041,1309.142564,5.827707431,0.136,6.8,AC,BCC,BCC,BCC_SS,10.1016/j.msea.2017.02.072
Alloy 0469,AlCrFeMnNi,0.2,0,0.2,0.2,0.2,0,0.2,0,0,0,0,0,0,0,0,0,0,0,0,0,0,0,0,0,0,5,-12.48,13.38161053,339.8650041,1309.142564,5.827707431,0.136,6.8,AC,BCC + FCC,FCC + BCC,FCC_PLUS_BCC,10.1016/j.msea.2017.02.072
Alloy 0470,AlCrFeMnNi,0.2,0,0.2,0.2,0.2,0,0.2,0,0,0,0,0,0,0,0,0,0,0,0,0,0,0,0,0,0,5,-12.48,13.38161053,339.8650041,1309.142564,5.827707431,0.136,6.8,AC,BCC + FCC,FCC + BCC,FCC_PLUS_BCC,10.1016/j.msea.2017.02.072
Alloy 0471,AlCrFeMnNi,0.2,0,0.2,0.2,0.2,0,0.2,0,0,0,0,0,0,0,0,0,0,0,0,0,0,0,0,0,0,5,-12.48,13.38161053,339.8650041,1309.142564,5.827707431,0.136,6.8,AC,BCC + FCC + Im,FCC + BCC + Im,Im,10.1016/j.msea.2017.02.072
Alloy 0472,AlCrFeMnNi,0.2,0,0.2,0.2,0.2,0,0.2,0,0,0,0,0,0,0,0,0,0,0,0,0,0,0,0,0,0,5,-12.48,13.38161053,339.8650041,1309.142564,5.827707431,0.136,6.8,AC,BCC + FCC + Im,FCC + BCC + Im,Im,10.1016/j.msea.2017.02.072
Alloy 0473,Al0.5CoCrFeNi,0.111111111,0.222222222,0.222222222,0.222222222,0.222222222,0,0,0,0,0,0,0,0,0,0,0,0,0,0,0,0,0,0,0,0,5,-9.09 ,13.15 ,459.275785,1767.50 ,4.22 ,0.11 ,7.67 ,AC,FCC + BCC,FCC + BCC,FCC_PLUS_BCC,10.1016/j.msea.2016.06.040
Alloy 0474,Al0.5CoCrFeNi,0.111111111,0.222222222,0.222222222,0.222222222,0.222222222,0,0,0,0,0,0,0,0,0,0,0,0,0,0,0,0,0,0,0,0,5,-9.09 ,13.15 ,459.275785,1767.50 ,4.22 ,0.11 ,7.67 ,AC,FCC + BCC,FCC + BCC,FCC_PLUS_BCC,10.1016/j.msea.2016.06.040
Alloy 0475,Al0.5CoCrFeNi,0.111111111,0.222222222,0.222222222,0.222222222,0.222222222,0,0,0,0,0,0,0,0,0,0,0,0,0,0,0,0,0,0,0,0,5,-9.09 ,13.15 ,459.275785,1767.50 ,4.22 ,0.11 ,7.67 ,AC,FCC + BCC,FCC + BCC,FCC_PLUS_BCC,10.1016/j.msea.2016.06.040
Alloy 0476,Al0.5CoCrFeNi,0.111111111,0.222222222,0.222222222,0.222222222,0.222222222,0,0,0,0,0,0,0,0,0,0,0,0,0,0,0,0,0,0,0,0,5,-9.09 ,13.15 ,459.275785,1767.50 ,4.22 ,0.11 ,7.67 ,AC,FCC + BCC + Im,FCC + BCC + Im,Im,10.1016/j.msea.2016.06.040
Alloy 0477,Al0.5CoCrFeNi,0.111111111,0.222222222,0.222222222,0.222222222,0.222222222,0,0,0,0,0,0,0,0,0,0,0,0,0,0,0,0,0,0,0,0,5,-9.09 ,13.15 ,459.275785,1767.50 ,4.22 ,0.11 ,7.67 ,AC,FCC + BCC + Im,FCC + BCC + Im,Im,10.1016/j.msea.2016.06.040
Alloy 0478,Al0.5CoCrFeNi,0.111111111,0.222222222,0.222222222,0.222222222,0.222222222,0,0,0,0,0,0,0,0,0,0,0,0,0,0,0,0,0,0,0,0,5,-9.09 ,13.15 ,459.275785,1767.50 ,4.22 ,0.11 ,7.67 ,AC,FCC + BCC + Im,FCC + BCC + Im,Im,10.1016/j.msea.2016.06.040
Alloy 0479,Al0.5CoCrFeNi,0.111111111,0.222222222,0.222222222,0.222222222,0.222222222,0,0,0,0,0,0,0,0,0,0,0,0,0,0,0,0,0,0,0,0,5,-9.09 ,13.15 ,459.275785,1767.50 ,4.22 ,0.11 ,7.67 ,AC,FCC + BCC,FCC + BCC,FCC_PLUS_BCC,10.1016/j.msea.2018.05.054
Alloy 0480,Al0.5CoCrFeNi,0.111111111,0.222222222,0.222222222,0.222222222,0.222222222,0,0,0,0,0,0,0,0,0,0,0,0,0,0,0,0,0,0,0,0,5,-9.09 ,13.15 ,459.275785,1767.50 ,4.22 ,0.11 ,7.67 ,AC,FCC + BCC,FCC + BCC,FCC_PLUS_BCC,10.1016/j.msea.2018.05.054
Alloy 0481,Al8Co17Cr17Cu8Fe17Ni33,0.08,0.17,0.17,0.17,0.33,0.08,0,0,0,0,0,0,0,0,0,0,0,0,0,0,0,0,0,0,0,6,-5.1292,13.91569271,365.6751229,1411.433429,3.985354213,0.108064795,8.33,AC,FCC,FCC,FCC_SS,10.1007/s11837-013-0756-3
Alloy 0482,Al8Co17Cr17Cu8Fe17Ni33,0.08,0.17,0.17,0.17,0.33,0.08,0,0,0,0,0,0,0,0,0,0,0,0,0,0,0,0,0,0,0,6,-5.1292,13.91569271,365.6751229,1411.433429,3.985354213,0.108064795,8.33,AC,FCC,FCC,FCC_SS,10.1007/s11837-013-0756-3
Alloy 0483,Al0.5CoCrFeMnNi,0.090909091,0.181818182,0.181818182,0.181818182,0.181818182,0,0.181818182,0,0,0,0,0,0,0,0,0,0,0,0,0,0,0,0,0,0,6,-2.650887574,16.00634718,348.1272116,1354.62436,4.425912803,0.13887545,8.076923077,AC,FCC + BCC,FCC + BCC,FCC_PLUS_BCC,10.1016/j.msea.2018.05.041
Alloy 0484,Al0.5CoCrFeMnNi,0.090909091,0.181818182,0.181818182,0.181818182,0.181818182,0,0.181818182,0,0,0,0,0,0,0,0,0,0,0,0,0,0,0,0,0,0,6,-2.650887574,16.00634718,348.1272116,1354.62436,4.425912803,0.13887545,8.076923077,AC,FCC + Im,FCC + Im,Im,10.1016/j.msea.2018.05.041
Alloy 0485,Al0.5CoCrFeMnNi,0.090909091,0.181818182,0.181818182,0.181818182,0.181818182,0,0.181818182,0,0,0,0,0,0,0,0,0,0,0,0,0,0,0,0,0,0,6,-2.650887574,16.00634718,348.1272116,1354.62436,4.425912803,0.13887545,8.076923077,AC,FCC,FCC,FCC_SS,10.1016/j.msea.2018.05.041
Alloy 0486,CoCrFeNi,0,0.25,0.25,0.25,0.25,0,0,0,0,0,0,0,0,0,0,0,0,0,0,0,0,0,0,0,0,4,-3.75 ,11.53 ,489.4027225,1871.75 ,1.03 ,0.10 ,8.25 ,AC,FCC,FCC,FCC_SS,10.3390/met9111172
Alloy 0487,CoCrFeNiV0.25,0,0.235294118,0.235294118,0.235294118,0.235294118,0,0,0,0.058823529,0,0,0,0,0,0,0,0,0,0,0,0,0,0,0,0,5,-5.591695502,12.70837022,410.784214,1578.190609,1.335027542,0.103916389,8.058823529,AC,FCC,FCC,FCC_SS,10.3390/met9111172
Alloy 0488,CoCrFeNiV0.5,0,0.222222222,0.222222222,0.222222222,0.222222222,0,0,0,0.111111111,0,0,0,0,0,0,0,0,0,0,0,0,0,0,0,0,5,-7.012345679,13.14594406,413.5548991,1591.516091,1.757830503,0.108979554,7.888888889,AC,FCC + Im,FCC + Im,Im,10.3390/met9111172
Alloy 0489,CoCrFeNiV0.7,0,0.212765957,0.212765957,0.212765957,0.212765957,0,0,0,0.14893617,0,0,0,0,0,0,0,0,0,0,0,0,0,0,0,0,5,-7.913082843,13.30882902,415.8572534,1601.383539,1.980681889,0.111952101,7.765957447,AC,FCC + Im,FCC + Im,Im,10.3390/met9111172
Alloy 0490,CoCrFeNiV0.8,0,0.208333333,0.208333333,0.208333333,0.208333333,0,0,0,0.166666667,0,0,0,0,0,0,0,0,0,0,0,0,0,0,0,0,5,-8.298611111,13.35141737,417.0072112,1606.076589,2.069154559,0.113161635,7.708333333,AC,FCC + Im,FCC + Im,Im,10.3390/met9111172
Alloy 0491,CoCrFeNiV0.9,0,0.204081633,0.204081633,0.204081633,0.204081633,0,0,0,0.183673469,0,0,0,0,0,0,0,0,0,0,0,0,0,0,0,0,5,-8.646397334,13.37453678,418.1491763,1610.619457,2.146135286,0.114216451,7.653061224,AC,FCC + Im,FCC + Im,Im,10.3390/met9111172
Alloy 0492,CoCrFeNiV,0,0.2,0.2,0.2,0.2,0,0,0,0.2,0,0,0,0,0,0,0,0,0,0,0,0,0,0,0,0,5,-8.96,13.38161053,419.2797342,1615.019241,2.213558747,0.115134704,7.6,AC,FCC + Im,FCC + Im,Im,10.3390/met9111172
Alloy 0493,(CoCrFeMnNi)99C1,0,0.198,0.198,0.198,0.198,0,0.198,0,0,0,0,0,0,0,0,0.01,0,0,0,0,0,0,0,0,0,6,-6.120576,13.71341705,386.541264,1490.811365,5.08415353,0.158232912,7.96,AC,FCC,FCC,FCC_SS,10.1080/21663831.2019.1638844
Alloy 0494,(CoCrFeMnNi)99C1,0,0.198,0.198,0.198,0.198,0,0.198,0,0,0,0,0,0,0,0,0.01,0,0,0,0,0,0,0,0,0,6,-6.120576,13.71341705,386.541264,1490.811365,5.08415353,0.158232912,7.96,PM,FCC,FCC,FCC_SS,10.1080/21663831.2019.1638844
Alloy 0495,(CoCrFeMnNi)99C1,0,0.198,0.198,0.198,0.198,0,0.198,0,0,0,0,0,0,0,0,0.01,0,0,0,0,0,0,0,0,0,6,-6.120576,13.71341705,386.541264,1490.811365,5.08415353,0.158232912,7.96,PM,FCC,FCC,FCC_SS,10.1080/21663831.2019.1638844
Alloy 0496,Fe19.96Mn19.96Ni19.96Co19.96Cr19.96C0.2,0,0.1996,0.1996,0.1996,0.1996,0,0.1996,0,0,0,0,0,0,0,0,0.002,0,0,0,0,0,0,0,0,0,6,-4.55535104,13.47480184,386.5139567,1489.329417,3.704961557,0.142592305,7.992,AC,FCC,FCC,FCC_SS,10.1016/j.actamat.2018.10.050
Alloy 0497,Fe19.96Mn19.96Ni19.96Co19.96Cr19.96C0.2,0,0.1996,0.1996,0.1996,0.1996,0,0.1996,0,0,0,0,0,0,0,0,0.002,0,0,0,0,0,0,0,0,0,6,-4.55535104,13.47480184,386.5139567,1489.329417,3.704961557,0.142592305,7.992,AC,FCC,FCC,FCC_SS,10.1016/j.actamat.2018.10.050
Alloy 0498,Fe19.96Mn19.96Ni19.96Co19.96Cr19.96C0.2,0,0.1996,0.1996,0.1996,0.1996,0,0.1996,0,0,0,0,0,0,0,0,0.002,0,0,0,0,0,0,0,0,0,6,-4.55535104,13.47480184,386.5139567,1489.329417,3.704961557,0.142592305,7.992,AC,FCC,FCC,FCC_SS,10.1016/j.actamat.2018.10.050
Alloy 0499,Fe19.96Mn19.96Ni19.96Co19.96Cr19.96C0.2,0,0.1996,0.1996,0.1996,0.1996,0,0.1996,0,0,0,0,0,0,0,0,0.002,0,0,0,0,0,0,0,0,0,6,-4.55535104,13.47480184,386.5139567,1489.329417,3.704961557,0.142592305,7.992,AC,FCC,FCC,FCC_SS,10.1016/j.actamat.2018.10.050
Alloy 0500,Fe19.96Mn19.96Ni19.96Co19.96Cr19.96C0.5,0,0.199002991,0.199002991,0.199002991,0.199002991,0,0.199002991,0,0,0,0,0,0,0,0,0.004985045,0,0,0,0,0,0,0,0,0,6,-5.142411887,13.57597572,386.5054827,1489.879845,4.272583477,0.148651873,7.980059821,AC,FCC,FCC,FCC_SS,10.1016/j.actamat.2018.10.050
Alloy 0501,Fe19.96Mn19.96Ni19.96Co19.96Cr19.96C0.5,0,0.199002991,0.199002991,0.199002991,0.199002991,0,0.199002991,0,0,0,0,0,0,0,0,0.004985045,0,0,0,0,0,0,0,0,0,6,-5.142411887,13.57597572,386.5054827,1489.879845,4.272583477,0.148651873,7.980059821,AC,FCC,FCC,FCC_SS,10.1016/j.actamat.2018.10.050
Alloy 0502,Fe19.96Mn19.96Ni19.96Co19.96Cr19.96C0.5,0,0.199002991,0.199002991,0.199002991,0.199002991,0,0.199002991,0,0,0,0,0,0,0,0,0.004985045,0,0,0,0,0,0,0,0,0,6,-5.142411887,13.57597572,386.5054827,1489.879845,4.272583477,0.148651873,7.980059821,AC,FCC,FCC,FCC_SS,10.1016/j.actamat.2018.10.050
Alloy 0503,Fe19.96Mn19.96Ni19.96Co19.96Cr19.96C0.5,0,0.199002991,0.199002991,0.199002991,0.199002991,0,0.199002991,0,0,0,0,0,0,0,0,0.004985045,0,0,0,0,0,0,0,0,0,6,-5.142411887,13.57597572,386.5054827,1489.879845,4.272583477,0.148651873,7.980059821,AC,FCC + Im,FCC + Im,Im,10.1016/j.actamat.2018.10.050
Alloy 0504,Fe19.96Mn19.96Ni19.96Co19.96Cr19.96C0.8,0,0.198409543,0.198409543,0.198409543,0.198409543,0,0.198409543,0,0,0,0,0,0,0,0,0.007952286,0,0,0,0,0,0,0,0,0,6,-5.72239944,13.66069023,386.5213578,1490.429972,4.769705563,0.154404701,7.968190855,AC,FCC,FCC,FCC_SS,10.1016/j.actamat.2018.10.050
Alloy 0505,Fe19.96Mn19.96Ni19.96Co19.96Cr19.96C0.8,0,0.198409543,0.198409543,0.198409543,0.198409543,0,0.198409543,0,0,0,0,0,0,0,0,0.007952286,0,0,0,0,0,0,0,0,0,6,-5.72239944,13.66069023,386.5213578,1490.429972,4.769705563,0.154404701,7.968190855,AC,FCC,FCC,FCC_SS,10.1016/j.actamat.2018.10.050
Alloy 0506,Fe19.96Mn19.96Ni19.96Co19.96Cr19.96C0.8,0,0.198409543,0.198409543,0.198409543,0.198409543,0,0.198409543,0,0,0,0,0,0,0,0,0.007952286,0,0,0,0,0,0,0,0,0,6,-5.72239944,13.66069023,386.5213578,1490.429972,4.769705563,0.154404701,7.968190855,AC,FCC + Im,FCC + Im,Im,10.1016/j.actamat.2018.10.050
Alloy 0507,Fe19.96Mn19.96Ni19.96Co19.96Cr19.96C0.8,0,0.198409543,0.198409543,0.198409543,0.198409543,0,0.198409543,0,0,0,0,0,0,0,0,0.007952286,0,0,0,0,0,0,0,0,0,6,-5.72239944,13.66069023,386.5213578,1490.429972,4.769705563,0.154404701,7.968190855,AC,FCC + Im,FCC + Im,Im,10.1016/j.actamat.2018.10.050
Alloy 0508,Al0.1CoCrFeNi,0.024390244,0.243902439,0.243902439,0.243902439,0.243902439,0,0,0,0,0,0,0,0,0,0,0,0,0,0,0,0,0,0,0,0,5,-5.04 ,12.20 ,401.2921017,1538.71 ,2.30 ,0.10 ,8.12 ,AC,FCC,FCC,FCC_SS,10.1016/j.actamat.2018.12.012
Alloy 0509,Al0.1CoCrFeNi,0.024390244,0.243902439,0.243902439,0.243902439,0.243902439,0,0,0,0,0,0,0,0,0,0,0,0,0,0,0,0,0,0,0,0,5,-5.04 ,12.20 ,401.2921017,1538.71 ,2.30 ,0.10 ,8.12 ,AC,FCC,FCC,FCC_SS,10.1016/j.actamat.2018.12.012
Alloy 0510,Al0.1CoCrFeNi,0.024390244,0.243902439,0.243902439,0.243902439,0.243902439,0,0,0,0,0,0,0,0,0,0,0,0,0,0,0,0,0,0,0,0,5,-5.04 ,12.20 ,401.2921017,1538.71 ,2.30 ,0.10 ,8.12 ,AC,FCC,FCC,FCC_SS,10.1016/j.actamat.2018.12.012
Alloy 0511,Al0.1CoCrFeNi,0.024390244,0.243902439,0.243902439,0.243902439,0.243902439,0,0,0,0,0,0,0,0,0,0,0,0,0,0,0,0,0,0,0,0,5,-5.04 ,12.20 ,401.2921017,1538.71 ,2.30 ,0.10 ,8.12 ,AC,FCC,FCC,FCC_SS,10.1016/j.actamat.2018.12.012
Alloy 0512,CoCrFeMnNi,0,0.2,0.2,0.2,0.2,0,0.2,0,0,0,0,0,0,0,0,0,0,0,0,0,0,0,0,0,0,5,-4.16 ,13.38 ,467.623384,1801.20 ,0.92 ,0.14 ,8.00 ,AC,FCC,FCC,FCC_SS,10.1016/j.msea.2019.04.025
Alloy 0513,CoCrFeMnNi,0,0.2,0.2,0.2,0.2,0,0.2,0,0,0,0,0,0,0,0,0,0,0,0,0,0,0,0,0,0,5,-4.16 ,13.38 ,467.623384,1801.20 ,0.92 ,0.14 ,8.00 ,AC,FCC + Im,FCC + Im,Im,10.1016/j.msea.2019.04.025
Alloy 0514,CoCrFeMnNi,0,0.2,0.2,0.2,0.2,0,0.2,0,0,0,0,0,0,0,0,0,0,0,0,0,0,0,0,0,0,5,-4.16 ,13.38 ,467.623384,1801.20 ,0.92 ,0.14 ,8.00 ,AC,FCC + Im,FCC + Im,Im,10.1016/j.msea.2019.04.025
Alloy 0515,CoCrFeMnNi,0,0.2,0.2,0.2,0.2,0,0.2,0,0,0,0,0,0,0,0,0,0,0,0,0,0,0,0,0,0,5,-4.16 ,13.38 ,467.623384,1801.20 ,0.92 ,0.14 ,8.00 ,AC,FCC,FCC,FCC_SS,10.1016/j.msea.2019.04.025
Alloy 0516,CoCrFeMnNi,0,0.2,0.2,0.2,0.2,0,0.2,0,0,0,0,0,0,0,0,0,0,0,0,0,0,0,0,0,0,5,-4.16 ,13.38 ,467.623384,1801.20 ,0.92 ,0.14 ,8.00 ,AC,FCC,FCC,FCC_SS,10.1016/j.msea.2019.04.025
Alloy 0517,CoCrFeMnNi,0,0.2,0.2,0.2,0.2,0,0.2,0,0,0,0,0,0,0,0,0,0,0,0,0,0,0,0,0,0,5,-4.16 ,13.38 ,467.623384,1801.20 ,0.92 ,0.14 ,8.00 ,AC,FCC,FCC,FCC_SS,10.1016/j.msea.2019.04.025
Alloy 0518,CoCrFeMnNi,0,0.2,0.2,0.2,0.2,0,0.2,0,0,0,0,0,0,0,0,0,0,0,0,0,0,0,0,0,0,5,-4.16 ,13.38 ,467.623384,1801.20 ,0.92 ,0.14 ,8.00 ,AC,FCC,FCC,FCC_SS,10.1016/j.msea.2019.04.025
Alloy 0519,AlCoCrFeNi2.1,0.163934426,0.163934426,0.163934426,0.163934426,0.344262295,0,0,0,0,0,0,0,0,0,0,0,0,0,0,0,0,0,0,0,0,5,-11.94 ,12.91 ,359.2352497,1381.25 ,5.38 ,0.12 ,7.70 ,AC,FCC + BCC,FCC + BCC,FCC_PLUS_BCC,10.1016/j.intermet.2019.106601
Alloy 0520,AlCoCrFeNi2.1,0.163934426,0.163934426,0.163934426,0.163934426,0.344262295,0,0,0,0,0,0,0,0,0,0,0,0,0,0,0,0,0,0,0,0,5,-11.94 ,12.91 ,359.2352497,1381.25 ,5.38 ,0.12 ,7.70 ,AC,FCC + BCC,FCC + BCC,FCC_PLUS_BCC,10.1016/j.intermet.2019.106601
Alloy 0521,AlCoCrFeNi2.1,0.163934426,0.163934426,0.163934426,0.163934426,0.344262295,0,0,0,0,0,0,0,0,0,0,0,0,0,0,0,0,0,0,0,0,5,-11.94 ,12.91 ,359.2352497,1381.25 ,5.38 ,0.12 ,7.70 ,AC,FCC + BCC,FCC + BCC,FCC_PLUS_BCC,10.1016/j.intermet.2019.106601
Alloy 0522,AlCoCrFeNi2.1,0.163934426,0.163934426,0.163934426,0.163934426,0.344262295,0,0,0,0,0,0,0,0,0,0,0,0,0,0,0,0,0,0,0,0,5,-11.94 ,12.91 ,359.2352497,1381.25 ,5.38 ,0.12 ,7.70 ,AC,FCC + BCC,FCC + BCC,FCC_PLUS_BCC,10.1016/j.intermet.2019.106601
Alloy 0523,AlCoCrFeNi2.1,0.163934426,0.163934426,0.163934426,0.163934426,0.344262295,0,0,0,0,0,0,0,0,0,0,0,0,0,0,0,0,0,0,0,0,5,-11.94 ,12.91 ,359.2352497,1381.25 ,5.38 ,0.12 ,7.70 ,AC,FCC + BCC,FCC + BCC,FCC_PLUS_BCC,10.1016/j.intermet.2019.106601
Alloy 0524,AlCoCrFeNi2.1,0.163934426,0.163934426,0.163934426,0.163934426,0.344262295,0,0,0,0,0,0,0,0,0,0,0,0,0,0,0,0,0,0,0,0,5,-11.94 ,12.91 ,359.2352497,1381.25 ,5.38 ,0.12 ,7.70 ,AC,FCC + BCC,FCC + BCC,FCC_PLUS_BCC,10.1016/j.msea.2019.138226
Alloy 0525,AlCoCrFeNi2.1,0.163934426,0.163934426,0.163934426,0.163934426,0.344262295,0,0,0,0,0,0,0,0,0,0,0,0,0,0,0,0,0,0,0,0,5,-11.94 ,12.91 ,359.2352497,1381.25 ,5.38 ,0.12 ,7.70 ,AC,FCC + BCC,FCC + BCC,FCC_PLUS_BCC,10.1016/j.intermet.2019.106601
Alloy 0526,AlCoCrFeNi2.1,0.163934426,0.163934426,0.163934426,0.163934426,0.344262295,0,0,0,0,0,0,0,0,0,0,0,0,0,0,0,0,0,0,0,0,5,-11.94 ,12.91 ,359.2352497,1381.25 ,5.38 ,0.12 ,7.70 ,AC,FCC + BCC,FCC + BCC,FCC_PLUS_BCC,10.1016/j.intermet.2019.106601
Alloy 0527,AlCoCrFeNi2.1,0.163934426,0.163934426,0.163934426,0.163934426,0.344262295,0,0,0,0,0,0,0,0,0,0,0,0,0,0,0,0,0,0,0,0,5,-11.94 ,12.91 ,359.2352497,1381.25 ,5.38 ,0.12 ,7.70 ,AC,FCC + BCC,FCC + BCC,FCC_PLUS_BCC,10.1016/j.intermet.2019.106601
Alloy 0528,AlCoCrFeNi2.1,0.163934426,0.163934426,0.163934426,0.163934426,0.344262295,0,0,0,0,0,0,0,0,0,0,0,0,0,0,0,0,0,0,0,0,5,-11.94 ,12.91 ,359.2352497,1381.25 ,5.38 ,0.12 ,7.70 ,AC,FCC + BCC,FCC + BCC,FCC_PLUS_BCC,10.1016/j.msea.2019.138226
Alloy 0529,AlCoCrFeNi2.1,0.163934426,0.163934426,0.163934426,0.163934426,0.344262295,0,0,0,0,0,0,0,0,0,0,0,0,0,0,0,0,0,0,0,0,5,-11.94 ,12.91 ,359.2352497,1381.25 ,5.38 ,0.12 ,7.70 ,AC,FCC + BCC,FCC + BCC,FCC_PLUS_BCC,10.1016/j.intermet.2019.106601
Alloy 0530,AlCoCrFeNi2.1,0.163934426,0.163934426,0.163934426,0.163934426,0.344262295,0,0,0,0,0,0,0,0,0,0,0,0,0,0,0,0,0,0,0,0,5,-11.94 ,12.91 ,359.2352497,1381.25 ,5.38 ,0.12 ,7.70 ,AC,FCC + BCC,FCC + BCC,FCC_PLUS_BCC,10.1016/j.intermet.2019.106601
Alloy 0531,AlCoCrFeNi2.1,0.163934426,0.163934426,0.163934426,0.163934426,0.344262295,0,0,0,0,0,0,0,0,0,0,0,0,0,0,0,0,0,0,0,0,5,-11.94 ,12.91 ,359.2352497,1381.25 ,5.38 ,0.12 ,7.70 ,AC,FCC + BCC,FCC + BCC,FCC_PLUS_BCC,10.1016/j.intermet.2019.106601
Alloy 0532,Fe45Cr10V10Co10Ni25,0,0.1,0.1,0.45,0.25,0,0,0,0.1,0,0,0,0,0,0,0,0,0,0,0,0,0,0,0,0,5,-5.82,11.61262282,407.5763649,1559.303243,1.739286365,0.092714616,8.1,AC,FCC,FCC,FCC_SS,10.1038/s41598-019-39570-y
Alloy 0533,Fe45Cr10V10Co20Ni15,0,0.2,0.1,0.45,0.15,0,0,0,0.1,0,0,0,0,0,0,0,0,0,0,0,0,0,0,0,0,5,-5.36,11.85892612,408.475666,1564.215923,1.732527204,0.090138782,8,AC,FCC,FCC,FCC_SS,10.1038/s41598-019-39570-y
Alloy 0534,Fe45Cr10V10Co30Ni5,0,0.3,0.1,0.45,0.05,0,0,0,0.1,0,0,0,0,0,0,0,0,0,0,0,0,0,0,0,0,5,-4.9,11.06508518,411.0116893,1569.155413,1.724828537,0.087384209,7.9,AC,FCC + BCC + Im,FCC + BCC + Im,Im,10.1038/s41598-019-39570-y
Alloy 0535,Fe45Cr10V10Co35,0,0.35,0.1,0.45,0,0,0,0,0.1,0,0,0,0,0,0,0,0,0,0,0,0,0,0,0,0,4,-4.67,9.87162138,418.0273851,1588.7,1.720623695,0.085934568,7.85,AC,BCC + FCC + Im,FCC + BCC + Im,Im,10.1038/s41598-019-39570-y
Alloy 0536,AlCoCrFeNi,0.2,0.2,0.2,0.2,0.2,0,0,0,0,0,0,0,0,0,0,0,0,0,0,0,0,0,0,0,0,5,-12.32 ,13.38 ,437.2111258,1684.09 ,5.25 ,0.12 ,7.20 ,PM,FCC + Im,FCC + Im,Im,10.1016/j.intermet.2018.09.011
Alloy 0537,Al19Co19Cr19Fe19Ni19Fe5,0.19,0.19,0.19,0.24,0.19,0,0,0,0,0,0,0,0,0,0,0,0,0,0,0,0,0,0,0,0,5,-11.6888,13.34191504,356.3513095,1372.431744,5.68775101,0.118057782,7.24,PM,FCC + Im,FCC + Im,Im,10.1016/j.intermet.2018.09.011
Alloy 0538,Al17Co17Cr17Fe17Ni17Fe15,0.17,0.17,0.17,0.32,0.17,0,0,0,0,0,0,0,0,0,0,0,0,0,0,0,0,0,0,0,0,5,-10.4312,13.04996086,361.1366748,1389.294294,5.485776742,0.112695874,7.32,PM,FCC + Im,FCC + Im,Im,10.1016/j.intermet.2018.09.011
Alloy 0539,Al16Co16Cr16Fe16Ni16Fe20,0.16,0.16,0.16,0.36,0.16,0,0,0,0,0,0,0,0,0,0,0,0,0,0,0,0,0,0,0,0,5,-9.8048,12.80964765,363.6705616,1397.747315,5.373010106,0.109824587,7.36,PM,FCC + Im,FCC + Im,Im,10.1016/j.intermet.2018.09.011
Alloy 0540,AlCoCrFeNi,0.2,0.2,0.2,0.2,0.2,0,0,0,0,0,0,0,0,0,0,0,0,0,0,0,0,0,0,0,0,5,-12.32 ,13.38 ,437.2111258,1684.09 ,5.25 ,0.12 ,7.20 ,AC,BCC,BCC,BCC_SS,10.1007/s11837-012-0366-5
Alloy 0541,AlCoCrFeNiTi0.5,0.181818182,0.181818182,0.181818182,0.181818182,0.181818182,0,0,0.090909091,0,0,0,0,0,0,0,0,0,0,0,0,0,0,0,0,0,6,-17.92 ,14.70 ,441.016415,1707.45 ,6.12 ,0.13 ,6.91 ,AC,BCC,BCC,BCC_SS,10.1007/s11837-012-0366-5
Alloy 0542,Fe34Cr34Ni14Al14Co4,0.14,0.04,0.34,0.34,0.14,0,0,0,0,0,0,0,0,0,0,0,0,0,0,0,0,0,0,0,0,5,-7.5744,12.62984004,379.8481044,1458.906346,4.429915505,0.103058187,7.65,AC,BCC + Im,BCC + Im,Im,10.1016/j.msea.2018.01.034
Alloy 0545,Al0.5CoCrFeMnNi,0.090909091,0.181818182,0.181818182,0.181818182,0.181818182,0,0.181818182,0,0,0,0,0,0,0,0,0,0,0,0,0,0,0,0,0,0,6,-2.650887574,16.00634718,348.1272116,1354.62436,4.425912803,0.13887545,8.076923077,AC,FCC + BCC,FCC + BCC,FCC_PLUS_BCC,10.1016/j.msea.2019.01.041
Alloy 0546,Cr20Fe6Co34Ni34Mo6,0,0.34,0.2,0.06,0.34,0,0,0,0,0,0.06,0,0,0,0,0,0,0,0,0,0,0,0,0,0,5,-4.2928,11.58277271,419.0245945,1602.912293,2.18471415,0.120166551,8.5,AC,FCC,FCC,FCC_SS,10.1016/j.ijplas.2018.10.005
Alloy 0547,Cr20Fe6Co34Ni34Mo6,0,0.34,0.2,0.06,0.34,0,0,0,0,0,0.06,0,0,0,0,0,0,0,0,0,0,0,0,0,0,5,-4.2928,11.58277271,419.0245945,1602.912293,2.18471415,0.120166551,8.5,AC,FCC,FCC,FCC_SS,10.1016/j.ijplas.2018.10.005
Alloy 0548,Cr20Fe6Co34Ni34Mo6,0,0.34,0.2,0.06,0.34,0,0,0,0,0,0.06,0,0,0,0,0,0,0,0,0,0,0,0,0,0,5,-4.2928,11.58277271,419.0245945,1602.912293,2.18471415,0.120166551,8.5,AC,FCC,FCC,FCC_SS,10.1016/j.ijplas.2018.10.005
Alloy 0549,Cr20Fe6Co34Ni34Mo6,0,0.34,0.2,0.06,0.34,0,0,0,0,0,0.06,0,0,0,0,0,0,0,0,0,0,0,0,0,0,5,-4.2928,11.58277271,419.0245945,1602.912293,2.18471415,0.120166551,8.5,AC,FCC,FCC,FCC_SS,10.1016/j.ijplas.2018.10.005
Alloy 0550,Cr20Fe6Co34Ni34Mo6,0,0.34,0.2,0.06,0.34,0,0,0,0,0,0.06,0,0,0,0,0,0,0,0,0,0,0,0,0,0,5,-4.2928,11.58277271,419.0245945,1602.912293,2.18471415,0.120166551,8.5,AC,FCC,FCC,FCC_SS,10.1016/j.ijplas.2018.10.005
Alloy 0551,Cr20Fe6Co34Ni34Mo6,0,0.34,0.2,0.06,0.34,0,0,0,0,0,0.06,0,0,0,0,0,0,0,0,0,0,0,0,0,0,5,-4.2928,11.58277271,419.0245945,1602.912293,2.18471415,0.120166551,8.5,AC,FCC,FCC,FCC_SS,10.1016/j.ijplas.2018.10.005
Alloy 0552,CoCrFeMnNi,0,0.2,0.2,0.2,0.2,0,0.2,0,0,0,0,0,0,0,0,0,0,0,0,0,0,0,0,0,0,5,-4.16 ,13.38 ,467.623384,1801.20 ,0.92 ,0.14 ,8.00 ,AC,FCC,FCC,FCC_SS,10.1016/j.jallcom.2019.04.296
Alloy 0553,AlCoCrNi,0.25,0.25,0.25,0,0.25,0,0,0,0,0,0,0,0,0,0,0,0,0,0,0,0,0,0,0,0,4,-15.5,11.52629192,357.2229537,1366.25,6.134075267,0.131624466,7,AC,BCC + Im,BCC + Im,Im,10.1016/j.jallcom.2018.11.057
Alloy 0554,AlCoCrFeNi,0.2,0.2,0.2,0.2,0.2,0,0,0,0,0,0,0,0,0,0,0,0,0,0,0,0,0,0,0,0,5,-12.32 ,13.38 ,437.2111258,1684.09 ,5.25 ,0.12 ,7.20 ,AC,BCC + Im,BCC + Im,Im,10.1016/j.jallcom.2018.11.057
Alloy 0555,CoCrNi,0,0.333333333,0.333333333,0,0.333333333,0,0,0,0,0,0,0,0,0,0,0,0,0,0,0,0,0,0,0,0,3,-4.89 ,9.13 ,499.23715,1892.00 ,1.12 ,0.11 ,8.33 ,AC,FCC,FCC,FCC_SS,10.1016/j.msea.2018.08.079
Alloy 0556,CoCrNi,0,0.333333333,0.333333333,0,0.333333333,0,0,0,0,0,0,0,0,0,0,0,0,0,0,0,0,0,0,0,0,3,-4.89 ,9.13 ,499.23715,1892.00 ,1.12 ,0.11 ,8.33 ,AC,FCC,FCC,FCC_SS,10.1016/j.msea.2018.08.079
Alloy 0557,V10Cr15Mn5Fe35Co10Ni25,0,0.1,0.15,0.35,0.25,0,0.05,0,0.1,0,0,0,0,0,0,0,0,0,0,0,0,0,0,0,0,6,-6.26,13.37699643,403.4622915,1554.05548,2.403624139,0.113643082,7.95,AC,FCC,FCC,FCC_SS,10.1016/j.msea.2019.138604
Alloy 0558,V10Cr15Mn5Fe35Co10Ni25,0,0.1,0.15,0.35,0.25,0,0.05,0,0.1,0,0,0,0,0,0,0,0,0,0,0,0,0,0,0,0,6,-6.26,13.37699643,403.4622915,1554.05548,2.403624139,0.113643082,7.95,AC,FCC + Im,FCC + Im,Im,10.1016/j.msea.2019.138604
Alloy 0559,V10Cr15Mn5Fe35Co10Ni25,0,0.1,0.15,0.35,0.25,0,0.05,0,0.1,0,0,0,0,0,0,0,0,0,0,0,0,0,0,0,0,6,-6.26,13.37699643,403.4622915,1554.05548,2.403624139,0.113643082,7.95,AC,FCC + Im,FCC + Im,Im,10.1016/j.msea.2019.138604
Alloy 0560,V10Cr15Mn5Fe35Co10Ni25,0,0.1,0.15,0.35,0.25,0,0.05,0,0.1,0,0,0,0,0,0,0,0,0,0,0,0,0,0,0,0,6,-6.26,13.37699643,403.4622915,1554.05548,2.403624139,0.113643082,7.95,AC,FCC + Im,FCC + Im,Im,10.1016/j.msea.2019.138604
Alloy 0561,V10Cr15Mn5Fe35Co10Ni25,0,0.1,0.15,0.35,0.25,0,0.05,0,0.1,0,0,0,0,0,0,0,0,0,0,0,0,0,0,0,0,6,-6.26,13.37699643,403.4622915,1554.05548,2.403624139,0.113643082,7.95,AC,FCC + Im,FCC + Im,Im,10.1016/j.msea.2019.138604
Alloy 0562,V10Cr15Mn5Fe35Co10Ni25,0,0.1,0.15,0.35,0.25,0,0.05,0,0.1,0,0,0,0,0,0,0,0,0,0,0,0,0,0,0,0,6,-6.26,13.37699643,403.4622915,1554.05548,2.403624139,0.113643082,7.95,AC,FCC + Im,FCC + Im,Im,10.1016/j.msea.2019.138604
Alloy 0563,Co17.5Cr12.5Fe55Ni10Mo5,0,0.175,0.125,0.55,0.1,0,0,0,0,0,0.05,0,0,0,0,0,0,0,0,0,0,0,0,0,0,5,-2.335,10.59100584,420.9001257,1603.994033,2.092874289,0.09995499,8.025,AC,FCC + Laves,FCC + Im,Im,10.1016/j.jallcom.2018.12.040
Alloy 0564,Co17.5Cr12.5Fe55Ni10Mo5,0,0.175,0.125,0.55,0.1,0,0,0,0,0,0.05,0,0,0,0,0,0,0,0,0,0,0,0,0,0,5,-2.335,10.59100584,420.9001257,1603.994033,2.092874289,0.09995499,8.025,AC,FCC,FCC,FCC_SS,10.1016/j.jallcom.2018.12.040
Alloy 0565,Co17.5Cr12.5Fe55Ni10Mo5,0,0.175,0.125,0.55,0.1,0,0,0,0,0,0.05,0,0,0,0,0,0,0,0,0,0,0,0,0,0,5,-2.335,10.59100584,420.9001257,1603.994033,2.092874289,0.09995499,8.025,AC,FCC,FCC,FCC_SS,10.1016/j.jallcom.2018.12.040
Alloy 0566,Co17.5Cr12.5Fe55Ni10Mo5,0,0.175,0.125,0.55,0.1,0,0,0,0,0,0.05,0,0,0,0,0,0,0,0,0,0,0,0,0,0,5,-2.335,10.59100584,420.9001257,1603.994033,2.092874289,0.09995499,8.025,AC,FCC,FCC,FCC_SS,10.1016/j.jallcom.2018.12.040
