Repository: lqSky7/homework

<h1 align="center" style="font-weight: bold;">Python Homework 💻</h1>
<a href="#tech">Technologies</a>
<a href="#started">Getting Started</a>



<h3 align="center" style="font-weight: bold;">Project Structure 💻</h3>
```bash

├── PYTHON_BEFORE_SEM2
│   ├── dictionary
│   │   ├── dicWithSquaredElements.py
│   │   ├── homeworkFromRushil.py
│   │   ├── keyAlreadyExists.py
│   │   ├── printUsingLoop.py
│   │   ├── sortingDictionaryByvalue.py
│   │   └── sumOfdictionaryKeysandValues.py
│   ├── FUNCTIONS
│   │   ├── closedSurface.py
│   │   ├── ListOperations.py
│   │   ├── revNumExceptLast2.py
│   │   ├── trial quiz.pdf
│   │   └── TRI.py
│   ├── LISTS
│   │   └── gooseDuck.py
│   ├── regex

File: docker/data/data_filtered-1.csv (part 4 of 8)
Alloy ID,Alloy,Al,Co,Cr,Fe,Ni,Cu,Mn,Ti,V,Nb,Mo,Zr,Hf,Ta,W,C,Mg,Zn,Si,Re,N,Sc,Li,Sn,Be,Num_of_Elem,dHmix,dSmix,dGmix,Tm,Atom.Size.Diff,Elect.Diff,VEC,Sythesis_Route,Microstructure_,Microstructure,Phases,References
Alloy 0567,Co18Cr12.5Fe55Ni7Mo7.5,0,0.180904523,0.120603015,0.552763819,0.070351759,0,0,0,0,0,0.075376884,0,0,0,0,0,0,0,0,0,0,0,0,0,0,5,-2.331,10.62440675,428.7501148,1634.117108,2.514010548,0.111132309,7.92,AC,FCC + Laves,FCC + Im,Im,10.1016/j.jallcom.2018.12.040
Alloy 0568,Co18Cr12.5Fe55Ni7Mo7.5,0,0.180904523,0.120603015,0.552763819,0.070351759,0,0,0,0,0,0.075376884,0,0,0,0,0,0,0,0,0,0,0,0,0,0,5,-2.331,10.62440675,428.7501148,1634.117108,2.514010548,0.111132309,7.92,AC,FCC + Laves,FCC + Im,Im,10.1016/j.jallcom.2018.12.040
Alloy 0569,Co18Cr12.5Fe55Ni7Mo7.5,0,0.180904523,0.120603015,0.552763819,0.070351759,0,0,0,0,0,0.075376884,0,0,0,0,0,0,0,0,0,0,0,0,0,0,5,-2.331,10.62440675,428.7501148,1634.117108,2.514010548,0.111132309,7.92,AC,FCC,FCC,FCC_SS,10.1016/j.jallcom.2018.12.040
Alloy 0570,Co18Cr12.5Fe55Ni7Mo7.5,0,0.180904523,0.120603015,0.552763819,0.070351759,0,0,0,0,0,0.075376884,0,0,0,0,0,0,0,0,0,0,0,0,0,0,5,-2.331,10.62440675,428.7501148,1634.117108,2.514010548,0.111132309,7.92,AC,FCC,FCC,FCC_SS,10.1016/j.jallcom.2018.12.040
Alloy 0571,AlCoCrCuFeNi,0.166666667,0.166666667,0.166666667,0.166666667,0.166666667,0.166666667,0,0,0,0,0,0,0,0,0,0,0,0,0,0,0,0,0,0,0,6,-4.78 ,14.90 ,420.623371,1629.71 ,4.82 ,0.12 ,7.83 ,AC,FCC+ BCC,FCC + BCC,FCC_PLUS_BCC,10.1016/j.msea.2011.11.045
Alloy 0572,AlCoCrCuFeNi,0.166666667,0.166666667,0.166666667,0.166666667,0.166666667,0.166666667,0,0,0,0,0,0,0,0,0,0,0,0,0,0,0,0,0,0,0,6,-4.78 ,14.90 ,420.623371,1629.71 ,4.82 ,0.12 ,7.83 ,AC,FCC+ BCC,FCC + BCC,FCC_PLUS_BCC,10.1016/j.msea.2011.11.045
Alloy 0573,AlCoCrCuFeNi,0.166666667,0.166666667,0.166666667,0.166666667,0.166666667,0.166666667,0,0,0,0,0,0,0,0,0,0,0,0,0,0,0,0,0,0,0,6,-4.78 ,14.90 ,420.623371,1629.71 ,4.82 ,0.12 ,7.83 ,AC,FCC+ BCC,FCC + BCC,FCC_PLUS_BCC,10.1016/j.msea.2011.11.045
Alloy 0574,AlCoCrCuFeNi,0.166666667,0.166666667,0.166666667,0.166666667,0.166666667,0.166666667,0,0,0,0,0,0,0,0,0,0,0,0,0,0,0,0,0,0,0,6,-4.78 ,14.90 ,420.623371,1629.71 ,4.82 ,0.12 ,7.83 ,AC,FCC+ BCC,FCC + BCC,FCC_PLUS_BCC,10.1016/j.msea.2011.11.045
Alloy 0575,AlCoCrCuFeNi,0.166666667,0.166666667,0.166666667,0.166666667,0.166666667,0.166666667,0,0,0,0,0,0,0,0,0,0,0,0,0,0,0,0,0,0,0,6,-4.78 ,14.90 ,420.623371,1629.71 ,4.82 ,0.12 ,7.83 ,AC,FCC+ BCC,FCC + BCC,FCC_PLUS_BCC,10.1016/j.msea.2011.11.045
Alloy 0576,AlCoCrCuFeNi,0.166666667,0.166666667,0.166666667,0.166666667,0.166666667,0.166666667,0,0,0,0,0,0,0,0,0,0,0,0,0,0,0,0,0,0,0,6,-4.78 ,14.90 ,420.623371,1629.71 ,4.82 ,0.12 ,7.83 ,AC,FCC+ BCC,FCC + BCC,FCC_PLUS_BCC,10.1016/j.msea.2011.11.045
Alloy 0577,AlCoCrCuFeNi,0.166666667,0.166666667,0.166666667,0.166666667,0.166666667,0.166666667,0,0,0,0,0,0,0,0,0,0,0,0,0,0,0,0,0,0,0,6,-4.78 ,14.90 ,420.623371,1629.71 ,4.82 ,0.12 ,7.83 ,AC,FCC + FCC + BCC,FCC + BCC,FCC_PLUS_BCC,10.1016/j.msea.2011.11.045
Alloy 0578,AlCoCrCuFeNi,0.166666667,0.166666667,0.166666667,0.166666667,0.166666667,0.166666667,0,0,0,0,0,0,0,0,0,0,0,0,0,0,0,0,0,0,0,6,-4.78 ,14.90 ,420.623371,1629.71 ,4.82 ,0.12 ,7.83 ,AC,FCC + FCC + BCC,FCC + BCC,FCC_PLUS_BCC,10.1016/j.msea.2011.11.045
Alloy 0579,AlCoCrCuFeNi,0.166666667,0.166666667,0.166666667,0.166666667,0.166666667,0.166666667,0,0,0,0,0,0,0,0,0,0,0,0,0,0,0,0,0,0,0,6,-4.78 ,14.90 ,420.623371,1629.71 ,4.82 ,0.12 ,7.83 ,AC,FCC + FCC + BCC,FCC + BCC,FCC_PLUS_BCC,10.1016/j.msea.2011.11.045
Alloy 0580,AlCoCrCuFeNi,0.166666667,0.166666667,0.166666667,0.166666667,0.166666667,0.166666667,0,0,0,0,0,0,0,0,0,0,0,0,0,0,0,0,0,0,0,6,-4.78 ,14.90 ,420.623371,1629.71 ,4.82 ,0.12 ,7.83 ,AC,FCC + FCC + BCC,FCC + BCC,FCC_PLUS_BCC,10.1016/j.msea.2011.11.045
Alloy 0581,AlCoCrCuFeNi,0.166666667,0.166666667,0.166666667,0.166666667,0.166666667,0.166666667,0,0,0,0,0,0,0,0,0,0,0,0,0,0,0,0,0,0,0,6,-4.78 ,14.90 ,420.623371,1629.71 ,4.82 ,0.12 ,7.83 ,AC,FCC + FCC + BCC,FCC + BCC,FCC_PLUS_BCC,10.1016/j.msea.2011.11.045
Alloy 0582,AlCoCrCuFeNi,0.166666667,0.166666667,0.166666667,0.166666667,0.166666667,0.166666667,0,0,0,0,0,0,0,0,0,0,0,0,0,0,0,0,0,0,0,6,-4.78 ,14.90 ,420.623371,1629.71 ,4.82 ,0.12 ,7.83 ,AC,FCC + FCC + BCC,FCC + BCC,FCC_PLUS_BCC,10.1016/j.msea.2011.11.045
Alloy 0583,AlCoCrCuFeNi,0.166666667,0.166666667,0.166666667,0.166666667,0.166666667,0.166666667,0,0,0,0,0,0,0,0,0,0,0,0,0,0,0,0,0,0,0,6,-4.78 ,14.90 ,420.623371,1629.71 ,4.82 ,0.12 ,7.83 ,AC,FCC + FCC + BCC,FCC + BCC,FCC_PLUS_BCC,10.1016/j.msea.2011.11.045
Alloy 0584,AlMo0.5NbTa0.5TiZr,0.25,0,0,0,0,0,0,0.25,0,0,0.125,0.25,0,0.125,0,0,0,0,0,0,0,0,0,0,0,5,-16.84 ,14.53 ,560.6278523,2169.09 ,4.34 ,0.22 ,4.30 ,AC,BCC1 + BCC2,BCC,BCC_SS,10.1016/j.actamat.2014.01.029
Alloy 0585,AlMo0.5NbTa0.5TiZr,0.25,0,0,0,0,0,0,0.25,0,0,0.125,0.25,0,0.125,0,0,0,0,0,0,0,0,0,0,0,5,-16.84 ,14.53 ,560.6278523,2169.09 ,4.34 ,0.22 ,4.30 ,AC,BCC1 + BCC2,BCC,BCC_SS,10.1016/j.actamat.2014.01.029
Alloy 0586,AlMo0.5NbTa0.5TiZr,0.25,0,0,0,0,0,0,0.25,0,0,0.125,0.25,0,0.125,0,0,0,0,0,0,0,0,0,0,0,5,-16.84 ,14.53 ,560.6278523,2169.09 ,4.34 ,0.22 ,4.30 ,AC,BCC1 + BCC2,BCC,BCC_SS,10.1016/j.actamat.2014.01.029
Alloy 0587,Al0.4Hf0.6NbTaTiZr,0.08,0,0,0,0,0,0,0.2,0,0.2,0,0.2,0.12,0.2,0,0,0,0,0,0,0,0,0,0,0,6,-6.33 ,14.50 ,619.66987,2397.20 ,4.11 ,0.12 ,4.32 ,AC,BCC,BCC,BCC_SS,10.1016/j.actamat.2014.01.029
Alloy 0588,Al0.4Hf0.6NbTaTiZr,0.08,0,0,0,0,0,0,0.2,0,0.2,0,0.2,0.12,0.2,0,0,0,0,0,0,0,0,0,0,0,6,-6.33 ,14.50 ,619.66987,2397.20 ,4.11 ,0.12 ,4.32 ,AC,BCC,BCC,BCC_SS,10.1016/j.actamat.2014.01.029
Alloy 0589,Al0.4Hf0.6NbTaTiZr,0.08,0,0,0,0,0,0,0.2,0,0.2,0,0.2,0.12,0.2,0,0,0,0,0,0,0,0,0,0,0,6,-6.33 ,14.50 ,619.66987,2397.20 ,4.11 ,0.12 ,4.32 ,AC,BCC,BCC,BCC_SS,10.1016/j.actamat.2014.01.029
Alloy 0590,Al0.4Hf0.6NbTaTiZr,0.08,0,0,0,0,0,0,0.2,0,0.2,0,0.2,0.12,0.2,0,0,0,0,0,0,0,0,0,0,0,6,-6.33 ,14.50 ,619.66987,2397.20 ,4.11 ,0.12 ,4.32 ,AC,BCC,BCC,BCC_SS,10.1016/j.actamat.2014.01.029
Alloy 0591,HfNbTaTiZr,0,0,0,0,0,0,0,0.2,0,0.2,0,0.2,0.2,0.2,0,0,0,0,0,0,0,0,0,0,0,5,2.72 ,13.38 ,655.02398,2523.00 ,4.01 ,0.12 ,4.40 ,AC,BCC,BCC,BCC_SS,10.1016/j.jallcom.2011.02.171
Alloy 0592,AlMo0.5NbTa0.5TiZr,0.25,0,0,0,0,0,0,0.25,0,0,0.125,0.25,0,0.125,0,0,0,0,0,0,0,0,0,0,0,5,-16.84 ,14.53 ,560.6278523,2169.09 ,4.34 ,0.22 ,4.30 ,AC,BCC+ Im,BCC + Im,Im,10.1007/s11837-014-1066-0
Alloy 0593,AlNb1.5Ta0.5Ti1.5Zr0.5,0.2,0,0,0,0,0,0,0.3,0,0.3,0,0.1,0,0.1,0,0,0,0,0,0,0,0,0,0,0,5,-15.12 ,12.51 ,556.3368171,2135.79 ,3.07 ,0.08 ,4.20 ,AC,BCC,BCC,BCC_SS,10.1007/s11837-014-1066-0
Alloy 0594,AlNb1.5Ta0.5Ti1.5Zr0.5,0.2,0,0,0,0,0,0,0.3,0,0.3,0,0.1,0,0.1,0,0,0,0,0,0,0,0,0,0,0,5,-15.12 ,12.51 ,556.3368171,2135.79 ,3.07 ,0.08 ,4.20 ,AC,BCC,BCC,BCC_SS,10.1007/s11837-014-1066-0
Alloy 0595,AlNb1.5Ta0.5Ti1.5Zr0.5,0.2,0,0,0,0,0,0,0.3,0,0.3,0,0.1,0,0.1,0,0,0,0,0,0,0,0,0,0,0,5,-15.12 ,12.51 ,556.3368171,2135.79 ,3.07 ,0.08 ,4.20 ,AC,BCC,BCC,BCC_SS,10.1007/s11837-014-1066-0
Alloy 0596,Al0.4Hf0.6NbTaTiZr,0.08,0,0,0,0,0,0,0.2,0,0.2,0,0.2,0.12,0.2,0,0,0,0,0,0,0,0,0,0,0,6,-6.33 ,14.50 ,619.66987,2397.20 ,4.11 ,0.12 ,4.32 ,AC,BCC,BCC,BCC_SS,10.1007/s11837-014-1066-0
Alloy 0597,Al0.4Hf0.6NbTaTiZr,0.08,0,0,0,0,0,0,0.2,0,0.2,0,0.2,0.12,0.2,0,0,0,0,0,0,0,0,0,0,0,6,-6.33 ,14.50 ,619.66987,2397.20 ,4.11 ,0.12 ,4.32 ,AC,BCC,BCC,BCC_SS,10.1007/s11837-014-1066-0
Alloy 0598,Al0.4Hf0.6NbTaTiZr,0.08,0,0,0,0,0,0,0.2,0,0.2,0,0.2,0.12,0.2,0,0,0,0,0,0,0,0,0,0,0,6,-6.33 ,14.50 ,619.66987,2397.20 ,4.11 ,0.12 ,4.32 ,AC,BCC,BCC,BCC_SS,10.1007/s11837-014-1066-0
Alloy 0599,Al0.3NbTaTi1.4Zr1.3,0.06,0,0,0,0,0,0,0.28,0,0.2,0,0.26,0,0.2,0,0,0,0,0,0,0,0,0,0,0,5,-5.040562466,12.82599837,581.4433955,2234.844498,4.754310304,0.10130303,4.395348837,AC,BCC1 + BCC2,BCC,BCC_SS,10.1007/s11837-014-1066-0
Alloy 0600,Al0.3NbTaTi1.4Zr1.3,0.06,0,0,0,0,0,0,0.28,0,0.2,0,0.26,0,0.2,0,0,0,0,0,0,0,0,0,0,0,5,-5.040562466,12.82599837,581.4433955,2234.844498,4.754310304,0.10130303,4.395348837,AC,BCC1 + BCC2,BCC,BCC_SS,10.1007/s11837-014-1066-0
Alloy 0601,Al0.3NbTaTi1.4Zr1.3,0.06,0,0,0,0,0,0,0.28,0,0.2,0,0.26,0,0.2,0,0,0,0,0,0,0,0,0,0,0,5,-5.040562466,12.82599837,581.4433955,2234.844498,4.754310304,0.10130303,4.395348837,AC,BCC1 + BCC2,BCC,BCC_SS,10.1007/s11837-014-1066-0
Alloy 0602,Al0.3NbTa0.8Ti1.4V0.2Zr1.3,0.06,0,0,0,0,0,0,0.28,0.04,0.2,0,0.26,0,0.16,0,0,0,0,0,0,0,0,0,0,0,6,-4.86 ,13.46 ,601.2169546,2316.49 ,4.50 ,0.11 ,4.34 ,AC,BCC,BCC,BCC_SS,10.1007/s11837-014-1066-0
Alloy 0603,Al0.3NbTa0.8Ti1.4V0.2Zr1.3,0.06,0,0,0,0,0,0,0.28,0.04,0.2,0,0.26,0,0.16,0,0,0,0,0,0,0,0,0,0,0,6,-4.86 ,13.46 ,601.2169546,2316.49 ,4.50 ,0.11 ,4.34 ,AC,BCC,BCC,BCC_SS,10.1007/s11837-014-1066-0
Alloy 0604,Al0.3NbTa0.8Ti1.4V0.2Zr1.3,0.06,0,0,0,0,0,0,0.28,0.04,0.2,0,0.26,0,0.16,0,0,0,0,0,0,0,0,0,0,0,6,-4.86 ,13.46 ,601.2169546,2316.49 ,4.50 ,0.11 ,4.34 ,AC,BCC,BCC,BCC_SS,10.1007/s11837-014-1066-0
Alloy 0605,Al0.5NbTa0.8Ti1.5V0.2Zr,0.1,0,0,0,0,0,0,0.3,0.04,0.2,0,0.2,0,0.16,0,0,0,0,0,0,0,0,0,0,0,6,-8.62 ,13.78 ,587.1169034,2264.97 ,4.23 ,0.10 ,4.30 ,AC,BCC1 + BCC2,BCC,BCC_SS,10.1007/s11837-014-1066-0
Alloy 0606,Al0.5NbTa0.8Ti1.5V0.2Zr,0.1,0,0,0,0,0,0,0.3,0.04,0.2,0,0.2,0,0.16,0,0,0,0,0,0,0,0,0,0,0,6,-8.62 ,13.78 ,587.1169034,2264.97 ,4.23 ,0.10 ,4.30 ,AC,BCC1 + BCC2,BCC,BCC_SS,10.1007/s11837-014-1066-0
Alloy 0607,Al0.5NbTa0.8Ti1.5V0.2Zr,0.1,0,0,0,0,0,0,0.3,0.04,0.2,0,0.2,0,0.16,0,0,0,0,0,0,0,0,0,0,0,6,-8.62 ,13.78 ,587.1169034,2264.97 ,4.23 ,0.10 ,4.30 ,AC,BCC1 + BCC2,BCC,BCC_SS,10.1007/s11837-014-1066-0
Alloy 0608,AlNbTiV,0.25,0,0,0,0,0,0,0.25,0.25,0.25,0,0,0,0,0,0,0,0,0,0,0,0,0,0,0,4,-16.25 ,11.53 ,510.3391989,1951.87 ,3.30 ,0.03 ,4.25 ,AC,BCC,BCC,BCC_SS,10.1016/j.matlet.2014.11.162
Alloy 0609,AlNbTiV,0.25,0,0,0,0,0,0,0.25,0.25,0.25,0,0,0,0,0,0,0,0,0,0,0,0,0,0,0,4,-16.25 ,11.53 ,510.3391989,1951.87 ,3.30 ,0.03 ,4.25 ,AC,BCC,BCC,BCC_SS,10.1016/j.matlet.2014.11.162
Alloy 0610,AlNbTiV,0.25,0,0,0,0,0,0,0.25,0.25,0.25,0,0,0,0,0,0,0,0,0,0,0,0,0,0,0,4,-16.25 ,11.53 ,510.3391989,1951.87 ,3.30 ,0.03 ,4.25 ,AC,BCC,BCC,BCC_SS,10.1016/j.matlet.2014.11.162
Alloy 0611,AlNbTiV,0.25,0,0,0,0,0,0,0.25,0.25,0.25,0,0,0,0,0,0,0,0,0,0,0,0,0,0,0,4,-16.25 ,11.53 ,510.3391989,1951.87 ,3.30 ,0.03 ,4.25 ,AC,BCC,BCC,BCC_SS,10.1016/j.matlet.2014.11.162
Alloy 0612,HfNbTiVZr,0,0,0,0,0,0,0,0.2,0.2,0.2,0,0.2,0.2,0,0,0,0,0,0,0,0,0,0,0,0,5,0.16 ,13.38 ,597.541552,2301.60 ,6.08 ,0.14 ,4.40 ,AC,BCC�+�Im,BCC + Im,Im,10.1016/j.ijrmhm.2014.07.009
Alloy 0613,HfNbTiVZr,0,0,0,0,0,0,0,0.2,0.2,0.2,0,0.2,0.2,0,0,0,0,0,0,0,0,0,0,0,0,5,0.16 ,13.38 ,597.541552,2301.60 ,6.08 ,0.14 ,4.40 ,AC,BCC,BCC,BCC_SS,10.1016/j.ijrmhm.2014.07.009
Alloy 0614,HfNbTiVZr,0,0,0,0,0,0,0,0.2,0.2,0.2,0,0.2,0.2,0,0,0,0,0,0,0,0,0,0,0,0,5,0.16 ,13.38 ,597.541552,2301.60 ,6.08 ,0.14 ,4.40 ,AC,BCC,BCC,BCC_SS,10.1016/j.ijrmhm.2014.07.009
Alloy 0615,HfNbTiVZr,0,0,0,0,0,0,0,0.2,0.2,0.2,0,0.2,0.2,0,0,0,0,0,0,0,0,0,0,0,0,5,0.16 ,13.38 ,597.541552,2301.60 ,6.08 ,0.14 ,4.40 ,AC,BCC,BCC,BCC_SS,10.1016/j.ijrmhm.2014.07.009
Alloy 0616,HfNbTiVZr,0,0,0,0,0,0,0,0.2,0.2,0.2,0,0.2,0.2,0,0,0,0,0,0,0,0,0,0,0,0,5,0.16 ,13.38 ,597.541552,2301.60 ,6.08 ,0.14 ,4.40 ,AC,BCC�+�Im,BCC + Im,Im,10.1016/j.ijrmhm.2014.07.009
Alloy 0617,CrHfNbTiZr,0,0,0.2,0,0,0,0,0.2,0,0.2,0,0.2,0.2,0,0,0,0,0,0,0,0,0,0,0,0,5,-4,13.38161053,529.5053322,2039.567895,8.626538583,0.144996552,4.6,AC,BCC�+�Im,BCC + Im,Im,10.1016/j.ijrmhm.2014.07.009
Alloy 0618,CrHfNbTiZr,0,0,0.2,0,0,0,0,0.2,0,0.2,0,0.2,0.2,0,0,0,0,0,0,0,0,0,0,0,0,5,-4,13.38161053,529.5053322,2039.567895,8.626538583,0.144996552,4.6,AC,BCC�+�Im,BCC + Im,Im,10.1016/j.ijrmhm.2014.07.009
Alloy 0619,CrHfNbTiZr,0,0,0.2,0,0,0,0,0.2,0,0.2,0,0.2,0.2,0,0,0,0,0,0,0,0,0,0,0,0,5,-4,13.38161053,529.5053322,2039.567895,8.626538583,0.144996552,4.6,AC,BCC�+�Im,BCC + Im,Im,10.1016/j.ijrmhm.2014.07.009
Alloy 0620,CrHfNbTiZr,0,0,0.2,0,0,0,0,0.2,0,0.2,0,0.2,0.2,0,0,0,0,0,0,0,0,0,0,0,0,5,-4,13.38161053,529.5053322,2039.567895,8.626538583,0.144996552,4.6,AC,BCC�+�Im,BCC + Im,Im,10.1016/j.ijrmhm.2014.07.009
Alloy 0621,CrHfNbTiZr,0,0,0.2,0,0,0,0,0.2,0,0.2,0,0.2,0.2,0,0,0,0,0,0,0,0,0,0,0,0,5,-4,13.38161053,529.5053322,2039.567895,8.626538583,0.144996552,4.6,AC,BCC�+�Im,BCC + Im,Im,10.1016/j.ijrmhm.2014.07.009
Alloy 0622,NbCrMo0.5Ta0.5TiZr,0,0,0.2,0,0,0,0,0.2,0,0.2,0.1,0.2,0,0.1,0,0,0,0,0,0,0,0,0,0,0,6,-4.92 ,14.53 ,625.078928,2418.40 ,7.13 ,0.22 ,4.90 ,AC,BCC1 + BCC2 + Im,BCC + Im,Im,10.1016/j.msea.2011.09.033
Alloy 0623,NbCrMo0.5Ta0.5TiZr,0,0,0.2,0,0,0,0,0.2,0,0.2,0.1,0.2,0,0.1,0,0,0,0,0,0,0,0,0,0,0,6,-4.92 ,14.53 ,625.078928,2418.40 ,7.13 ,0.22 ,4.90 ,AC,BCC1 + BCC2 + Im,BCC + Im,Im,10.1016/j.msea.2011.09.033
Alloy 0624,NbCrMo0.5Ta0.5TiZr,0,0,0.2,0,0,0,0,0.2,0,0.2,0.1,0.2,0,0.1,0,0,0,0,0,0,0,0,0,0,0,6,-4.92 ,14.53 ,625.078928,2418.40 ,7.13 ,0.22 ,4.90 ,AC,BCC1 + BCC2 + Im,BCC + Im,Im,10.1016/j.msea.2011.09.033
Alloy 0625,NbCrMo0.5Ta0.5TiZr,0,0,0.2,0,0,0,0,0.2,0,0.2,0.1,0.2,0,0.1,0,0,0,0,0,0,0,0,0,0,0,6,-4.92 ,14.53 ,625.078928,2418.40 ,7.13 ,0.22 ,4.90 ,AC,BCC1 + BCC2 + Im,BCC + Im,Im,10.1016/j.msea.2011.09.033
Alloy 0626,NbTiVZr,0,0,0,0,0,0,0,0.25,0.25,0.25,0,0.25,0,0,0,0,0,0,0,0,0,0,0,0,0,4,-0.25 ,11.53 ,588.437985,2250.50 ,6.03 ,0.12 ,4.50 ,AC,BCC,BCC,BCC_SS,10.1016/j.msea.2012.12.018
Alloy 0627,NbTiVZr,0,0,0,0,0,0,0,0.25,0.25,0.25,0,0.25,0,0,0,0,0,0,0,0,0,0,0,0,0,4,-0.25 ,11.53 ,588.437985,2250.50 ,6.03 ,0.12 ,4.50 ,AC,BCC,BCC,BCC_SS,10.1016/j.msea.2012.12.018
Alloy 0628,NbTiVZr,0,0,0,0,0,0,0,0.25,0.25,0.25,0,0.25,0,0,0,0,0,0,0,0,0,0,0,0,0,4,-0.25 ,11.53 ,588.437985,2250.50 ,6.03 ,0.12 ,4.50 ,AC,BCC,BCC,BCC_SS,10.1016/j.msea.2012.12.018
Alloy 0629,NbTiVZr,0,0,0,0,0,0,0,0.25,0.25,0.25,0,0.25,0,0,0,0,0,0,0,0,0,0,0,0,0,4,-0.25 ,11.53 ,588.437985,2250.50 ,6.03 ,0.12 ,4.50 ,AC,BCC,BCC,BCC_SS,10.1016/j.msea.2012.12.018
Alloy 0630,NbTiV2Zr,0,0,0,0,0,0,0,0.2,0.4,0.2,0,0.2,0,0,0,0,0,0,0,0,0,0,0,0,0,4,-0.96,11.07635214,511.2740006,1952,7.480507608,0.112889326,4.6,AC,BCC1 + BCC2 + BCC3,BCC,BCC_SS,10.1016/j.msea.2012.12.018
Alloy 0631,NbTiV3Zr,0,0,0,0,0,0,0,0.166666667,0.5,0.166666667,0,0.166666667,0,0,0,0,0,0,0,0,0,0,0,0,0,4,-1.444444444,10.33033108,510.015496,1941.666667,7.497465242,0.107703296,4.666666667,AC,BCC1 + BCC2 + BCC3,BCC,BCC_SS,10.1016/j.msea.2012.12.018
Alloy 0632,NbTiV4Zr,0,0,0,0,0,0,0,0.142857143,0.571428571,0.142857143,0,0.142857143,0,0,0,0,0,0,0,0,0,0,0,0,0,4,-1.632653061,9.592743656,509.5032603,1934.285714,7.369032927,0.102678416,4.714285714,AC,BCC1 + BCC2 + BCC3,BCC,BCC_SS,10.1016/j.msea.2012.12.018
Alloy 0633,NbTiV5Zr,0,0,0,0,0,0,0,0.125,0.625,0.125,0,0.125,0,0,0,0,0,0,0,0,0,0,0,0,0,4,-1.6875,8.925931309,509.3311725,1928.75,7.187440703,0.098075226,4.75,AC,BCC1 + BCC2 + BCC3,BCC,BCC_SS,10.1016/j.msea.2012.12.018
Alloy 0634,CrNbTiZr,0,0,0.25,0,0,0,0,0.25,0,0.25,0,0.25,0,0,0,0,0,0,0,0,0,0,0,0,0,4,-5.00 ,11.53 ,588.2371325,2249.75 ,7.84 ,0.12 ,4.75 ,AC,BCC + Laves,BCC + Im,Im,10.1016/j.msea.2012.12.018
Alloy 0635,CrNbTiZr,0,0,0.25,0,0,0,0,0.25,0,0.25,0,0.25,0,0,0,0,0,0,0,0,0,0,0,0,0,4,-5.00 ,11.53 ,588.2371325,2249.75 ,7.84 ,0.12 ,4.75 ,AC,BCC + Laves,BCC + Im,Im,10.1016/j.msea.2012.12.018
Alloy 0636,CrNbTiZr,0,0,0.25,0,0,0,0,0.25,0,0.25,0,0.25,0,0,0,0,0,0,0,0,0,0,0,0,0,4,-5.00 ,11.53 ,588.2371325,2249.75 ,7.84 ,0.12 ,4.75 ,AC,BCC + Laves,BCC + Im,Im,10.1016/j.msea.2012.12.018
Alloy 0637,CrNbTiZr,0,0,0.25,0,0,0,0,0.25,0,0.25,0,0.25,0,0,0,0,0,0,0,0,0,0,0,0,0,4,-5.00 ,11.53 ,588.2371325,2249.75 ,7.84 ,0.12 ,4.75 ,AC,BCC + Laves,BCC + Im,Im,10.1016/j.msea.2012.12.018
Alloy 0638,CrNbTiVZr,0,0,0.2,0,0,0,0,0.2,0.2,0.2,0,0.2,0,0,0,0,0,0,0,0,0,0,0,0,0,5,-4.64 ,13.38 ,580.609528,2236.40 ,7.67 ,0.12 ,4.80 ,AC,BCC + Laves,BCC + Im,Im,10.1016/j.msea.2012.12.018
Alloy 0639,CrNbTiVZr,0,0,0.2,0,0,0,0,0.2,0.2,0.2,0,0.2,0,0,0,0,0,0,0,0,0,0,0,0,0,5,-4.64 ,13.38 ,580.609528,2236.40 ,7.67 ,0.12 ,4.80 ,AC,BCC + Laves,BCC + Im,Im,10.1016/j.msea.2012.12.018
Alloy 0640,CrNbTiVZr,0,0,0.2,0,0,0,0,0.2,0.2,0.2,0,0.2,0,0,0,0,0,0,0,0,0,0,0,0,0,5,-4.64 ,13.38 ,580.609528,2236.40 ,7.67 ,0.12 ,4.80 ,AC,BCC + Laves,BCC + Im,Im,10.1016/j.msea.2012.12.018
Alloy 0641,CrNbTiVZr,0,0,0.2,0,0,0,0,0.2,0.2,0.2,0,0.2,0,0,0,0,0,0,0,0,0,0,0,0,0,5,-4.64 ,13.38 ,580.609528,2236.40 ,7.67 ,0.12 ,4.80 ,AC,BCC + Laves,BCC + Im,Im,10.1016/j.msea.2012.12.018
Alloy 0642,MoNbHfZrTi,0,0,0,0,0,0,0,0.2,0,0.2,0.2,0.2,0.2,0,0,0,0,0,0,0,0,0,0,0,0,5,-3.2,13.38161053,558.4887336,2151.20329,6.097271121,0.309554519,4.6,AC,BCC,BCC,BCC_SS,10.1016/j.matdes.2015.05.019
Alloy 0643,MoNbHfZrTi,0,0,0,0,0,0,0,0.2,0,0.2,0.2,0.2,0.2,0,0,0,0,0,0,0,0,0,0,0,0,5,-3.2,13.38161053,558.4887336,2151.20329,6.097271121,0.309554519,4.6,AC,BCC,BCC,BCC_SS,10.1016/j.matdes.2015.05.019
Alloy 0644,MoNbHfZrTi,0,0,0,0,0,0,0,0.2,0,0.2,0.2,0.2,0.2,0,0,0,0,0,0,0,0,0,0,0,0,5,-3.2,13.38161053,558.4887336,2151.20329,6.097271121,0.309554519,4.6,AC,BCC,BCC,BCC_SS,10.1016/j.matdes.2015.05.019
Alloy 0645,HfNbTaTiZr,0,0,0,0,0,0,0,0.2,0,0.2,0,0.2,0.2,0.2,0,0,0,0,0,0,0,0,0,0,0,5,2.72 ,13.38 ,655.02398,2523.00 ,4.01 ,0.12 ,4.40 ,AC,BCC,BCC,BCC_SS,10.1007/s10853-012-6260-2
Alloy 0646,HfNbTaTiZr,0,0,0,0,0,0,0,0.2,0,0.2,0,0.2,0.2,0.2,0,0,0,0,0,0,0,0,0,0,0,5,2.72 ,13.38 ,655.02398,2523.00 ,4.01 ,0.12 ,4.40 ,AC,BCC,BCC,BCC_SS,10.1007/s10853-012-6260-2
Alloy 0647,HfNbTaTiZr,0,0,0,0,0,0,0,0.2,0,0.2,0,0.2,0.2,0.2,0,0,0,0,0,0,0,0,0,0,0,5,2.72 ,13.38 ,655.02398,2523.00 ,4.01 ,0.12 ,4.40 ,AC,BCC,BCC,BCC_SS,10.1007/s10853-012-6260-2
Alloy 0648,HfNbTaTiZr,0,0,0,0,0,0,0,0.2,0,0.2,0,0.2,0.2,0.2,0,0,0,0,0,0,0,0,0,0,0,5,2.72 ,13.38 ,655.02398,2523.00 ,4.01 ,0.12 ,4.40 ,AC,BCC,BCC,BCC_SS,10.1007/s10853-012-6260-2
Alloy 0649,HfNbTaTiZr,0,0,0,0,0,0,0,0.2,0,0.2,0,0.2,0.2,0.2,0,0,0,0,0,0,0,0,0,0,0,5,2.72 ,13.38 ,655.02398,2523.00 ,4.01 ,0.12 ,4.40 ,AC,BCC,BCC,BCC_SS,10.1007/s10853-012-6260-2
Alloy 0650,HfNbTaTiZr,0,0,0,0,0,0,0,0.2,0,0.2,0,0.2,0.2,0.2,0,0,0,0,0,0,0,0,0,0,0,5,2.72 ,13.38 ,655.02398,2523.00 ,4.01 ,0.12 ,4.40 ,AC,BCC,BCC,BCC_SS,10.1007/s10853-012-6260-2
Alloy 0651,HfNbTaTiZr,0,0,0,0,0,0,0,0.2,0,0.2,0,0.2,0.2,0.2,0,0,0,0,0,0,0,0,0,0,0,5,2.72 ,13.38 ,655.02398,2523.00 ,4.01 ,0.12 ,4.40 ,AC,BCC,BCC,BCC_SS,10.1016/j.jallcom.2015.07.209
Alloy 0652,HfNbTaTiZr,0,0,0,0,0,0,0,0.2,0,0.2,0,0.2,0.2,0.2,0,0,0,0,0,0,0,0,0,0,0,5,2.72 ,13.38 ,655.02398,2523.00 ,4.01 ,0.12 ,4.40 ,AC,BCC1 + BCC2,BCC,BCC_SS,10.1016/j.jallcom.2015.07.209
Alloy 0653,HfNbTaTiZr,0,0,0,0,0,0,0,0.2,0,0.2,0,0.2,0.2,0.2,0,0,0,0,0,0,0,0,0,0,0,5,2.72 ,13.38 ,655.02398,2523.00 ,4.01 ,0.12 ,4.40 ,AC,BCC,BCC,BCC_SS,10.1016/j.jallcom.2015.07.209
Alloy 0654,HfNbTaTiZr,0,0,0,0,0,0,0,0.2,0,0.2,0,0.2,0.2,0.2,0,0,0,0,0,0,0,0,0,0,0,5,2.72 ,13.38 ,655.02398,2523.00 ,4.01 ,0.12 ,4.40 ,AC,BCC,BCC,BCC_SS,10.1016/j.jallcom.2015.07.209
Alloy 0655,MoNbTaVW,0,0,0,0,0,0,0,0,0.2,0.2,0.2,0,0,0.2,0.2,0,0,0,0,0,0,0,0,0,0,5,-4.64 ,13.38 ,769.197496,2962.80 ,3.21 ,0.34 ,5.40 ,AC,BCC,BCC,BCC_SS,10.1016/j.intermet.2011.01.004
Alloy 0656,MoNbTaVW,0,0,0,0,0,0,0,0,0.2,0.2,0.2,0,0,0.2,0.2,0,0,0,0,0,0,0,0,0,0,5,-4.64 ,13.38 ,769.197496,2962.80 ,3.21 ,0.34 ,5.40 ,AC,BCC,BCC,BCC_SS,10.1016/j.intermet.2011.01.004
Alloy 0657,MoNbTaVW,0,0,0,0,0,0,0,0,0.2,0.2,0.2,0,0,0.2,0.2,0,0,0,0,0,0,0,0,0,0,5,-4.64 ,13.38 ,769.197496,2962.80 ,3.21 ,0.34 ,5.40 ,AC,BCC,BCC,BCC_SS,10.1016/j.intermet.2011.01.004
Alloy 0658,MoNbTaVW,0,0,0,0,0,0,0,0,0.2,0.2,0.2,0,0,0.2,0.2,0,0,0,0,0,0,0,0,0,0,5,-4.64 ,13.38 ,769.197496,2962.80 ,3.21 ,0.34 ,5.40 ,AC,BCC,BCC,BCC_SS,10.1016/j.intermet.2011.01.004
Alloy 0659,MoNbTaVW,0,0,0,0,0,0,0,0,0.2,0.2,0.2,0,0,0.2,0.2,0,0,0,0,0,0,0,0,0,0,5,-4.64 ,13.38 ,769.197496,2962.80 ,3.21 ,0.34 ,5.40 ,AC,BCC,BCC,BCC_SS,10.1016/j.intermet.2011.01.004
Alloy 0660,MoNbTaVW,0,0,0,0,0,0,0,0,0.2,0.2,0.2,0,0,0.2,0.2,0,0,0,0,0,0,0,0,0,0,5,-4.64 ,13.38 ,769.197496,2962.80 ,3.21 ,0.34 ,5.40 ,AC,BCC,BCC,BCC_SS,10.1016/j.intermet.2011.01.004
Alloy 0661,NbMoTaW,0,0,0,0,0,0,0,0,0,0.25,0.25,0,0,0.25,0.25,0,0,0,0,0,0,0,0,0,0,4,-6.50 ,11.53 ,825.6503925,3157.75 ,2.27 ,0.36 ,5.50 ,AC,BCC,BCC,BCC_SS,10.1016/j.intermet.2017.01.007
Alloy 0662,NbMoTaW,0,0,0,0,0,0,0,0,0,0.25,0.25,0,0,0.25,0.25,0,0,0,0,0,0,0,0,0,0,4,-6.50 ,11.53 ,825.6503925,3157.75 ,2.27 ,0.36 ,5.50 ,AC,BCC,BCC,BCC_SS,10.1016/j.intermet.2017.01.007
Alloy 0663,NbMoTaW,0,0,0,0,0,0,0,0,0,0.25,0.25,0,0,0.25,0.25,0,0,0,0,0,0,0,0,0,0,4,-6.50 ,11.53 ,825.6503925,3157.75 ,2.27 ,0.36 ,5.50 ,AC,BCC,BCC,BCC_SS,10.1016/j.intermet.2017.01.007
Alloy 0664,NbMoTaW,0,0,0,0,0,0,0,0,0,0.25,0.25,0,0,0.25,0.25,0,0,0,0,0,0,0,0,0,0,4,-6.50 ,11.53 ,825.6503925,3157.75 ,2.27 ,0.36 ,5.50 ,AC,BCC,BCC,BCC_SS,10.1016/j.intermet.2017.01.007
Alloy 0665,NbMoTaW,0,0,0,0,0,0,0,0,0,0.25,0.25,0,0,0.25,0.25,0,0,0,0,0,0,0,0,0,0,4,-6.50 ,11.53 ,825.6503925,3157.75 ,2.27 ,0.36 ,5.50 ,AC,BCC,BCC,BCC_SS,10.1016/j.intermet.2017.01.007
Alloy 0666,VNbMoTaW,0,0,0,0,0,0,0,0,0.2,0.2,0.2,0,0,0.2,0.2,0,0,0,0,0,0,0,0,0,0,5,-4.64 ,13.38 ,769.197496,2962.80 ,3.21 ,0.34 ,5.40 ,AC,BCC,BCC,BCC_SS,10.1016/j.intermet.2017.01.007
Alloy 0667,VNbMoTaW,0,0,0,0,0,0,0,0,0.2,0.2,0.2,0,0,0.2,0.2,0,0,0,0,0,0,0,0,0,0,5,-4.64 ,13.38 ,769.197496,2962.80 ,3.21 ,0.34 ,5.40 ,AC,BCC,BCC,BCC_SS,10.1016/j.intermet.2017.01.007
Alloy 0668,VNbMoTaW,0,0,0,0,0,0,0,0,0.2,0.2,0.2,0,0,0.2,0.2,0,0,0,0,0,0,0,0,0,0,5,-4.64 ,13.38 ,769.197496,2962.80 ,3.21 ,0.34 ,5.40 ,AC,BCC,BCC,BCC_SS,10.1016/j.intermet.2017.01.007
Alloy 0669,VNbMoTaW,0,0,0,0,0,0,0,0,0.2,0.2,0.2,0,0,0.2,0.2,0,0,0,0,0,0,0,0,0,0,5,-4.64 ,13.38 ,769.197496,2962.80 ,3.21 ,0.34 ,5.40 ,AC,BCC,BCC,BCC_SS,10.1016/j.intermet.2017.01.007
Alloy 0670,VNbMoTaW,0,0,0,0,0,0,0,0,0.2,0.2,0.2,0,0,0.2,0.2,0,0,0,0,0,0,0,0,0,0,5,-4.64 ,13.38 ,769.197496,2962.80 ,3.21 ,0.34 ,5.40 ,AC,BCC,BCC,BCC_SS,10.1016/j.intermet.2017.01.007
Alloy 0671,Al7.5CoCrNi,0.714285714,0.095238095,0.095238095,0,0.095238095,0,0,0,0,0,0,0,0,0,0,0,0,0,0,0,0,0,0,0,0,4,-14.27664399,7.584109888,246.5697241,929.047619,6.003747224,0.11075089,4.523809524,AC,FCC + Im,FCC + Im,Im,10.1016/j.jallcom.2019.06.005
Alloy 0672,CrMnFeCoNi,0,0.2,0.2,0.2,0.2,0,0.2,0,0,0,0,0,0,0,0,0,0,0,0,0,0,0,0,0,0,5,-4.16 ,13.38 ,467.623384,1801.20 ,0.92 ,0.14 ,8.00 ,AC,FCC,FCC,FCC_SS,10.1016/j.actamat.2017.02.036
Alloy 0673,(CoCrNi)94Al3Ti3,0.03,0.313333333,0.313333333,0,0.313333333,0,0,0.03,0,0,0,0,0,0,0,0,0,0,0,0,0,0,0,0,0,5,-8.977422222,10.81920964,404.8363387,1544.145609,3.751220236,0.12265523,8.043333333,AC,FCC + Im,FCC + Im,Im,10.1016/j.actamat.2017.07.029
Alloy 0674,FeCoNiCr,0,0.25,0.25,0.25,0.25,0,0,0,0,0,0,0,0,0,0,0,0,0,0,0,0,0,0,0,0,4,-3.75 ,11.53 ,414.4320773,1585.00 ,0.30 ,0.10 ,8.25 ,AC,FCC + Im,FCC + Im,Im,10.1016/j.actamat.2015.08.076
Alloy 0675,(FeCoNiCr)94Ti2Al4,0.04,0.235,0.235,0.235,0.235,0,0,0.02,0,0,0,0,0,0,0,0,0,0,0,0,0,0,0,0,0,6,-7.3763,13.03936365,396.2312503,1524.225483,3.706237868,0.109201648,7.955,AC,FCC + Im,FCC + Im,Im,10.1016/j.actamat.2015.08.076
Alloy 0676,(FeCoNiCr)94Ti2Al4,0.04,0.235,0.235,0.235,0.235,0,0,0.02,0,0,0,0,0,0,0,0,0,0,0,0,0,0,0,0,0,6,-7.3763,13.03936365,396.2312503,1524.225483,3.706237868,0.109201648,7.955,AC,FCC + Im,FCC + Im,Im,10.1016/j.actamat.2015.08.076
Alloy 0677,(FeCoNiCr)94Ti2Al4,0.04,0.235,0.235,0.235,0.235,0,0,0.02,0,0,0,0,0,0,0,0,0,0,0,0,0,0,0,0,0,6,-7.3763,13.03936365,396.2312503,1524.225483,3.706237868,0.109201648,7.955,AC,FCC + Im,FCC + Im,Im,10.1016/j.actamat.2015.08.076
Alloy 0678,Al0.5CoCrCuFeNi,0.090909091,0.181818182,0.181818182,0.181818182,0.181818182,0.181818182,0,0,0,0,0,0,0,0,0,0,0,0,0,0,0,0,0,0,0,6,-1.52 ,14.70 ,437.30038,1693.00 ,3.82 ,0.11 ,8.27 ,AC,FCC + im,FCC + Im,Im,10.1016/j.jallcom.2009.10.088
Alloy 0679,Al0.5CoCrCuFeNi,0.090909091,0.181818182,0.181818182,0.181818182,0.181818182,0.181818182,0,0,0,0,0,0,0,0,0,0,0,0,0,0,0,0,0,0,0,6,-1.52 ,14.70 ,437.30038,1693.00 ,3.82 ,0.11 ,8.27 ,AC,FCC + im,FCC + Im,Im,10.1016/j.jallcom.2009.10.088
Alloy 0680,Al0.5CoCrCuFeNi,0.090909091,0.181818182,0.181818182,0.181818182,0.181818182,0.181818182,0,0,0,0,0,0,0,0,0,0,0,0,0,0,0,0,0,0,0,6,-1.52 ,14.70 ,437.30038,1693.00 ,3.82 ,0.11 ,8.27 ,AC,FCC + im,FCC + Im,Im,10.1016/j.jallcom.2009.10.088
Alloy 0681,Al0.5CoCrCuFeNi,0.090909091,0.181818182,0.181818182,0.181818182,0.181818182,0.181818182,0,0,0,0,0,0,0,0,0,0,0,0,0,0,0,0,0,0,0,6,-1.52 ,14.70 ,437.30038,1693.00 ,3.82 ,0.11 ,8.27 ,AC,FCC + im,FCC + Im,Im,10.1016/j.jallcom.2009.10.088
Alloy 0682,Al0.5CoCrCuFeNi,0.090909091,0.181818182,0.181818182,0.181818182,0.181818182,0.181818182,0,0,0,0,0,0,0,0,0,0,0,0,0,0,0,0,0,0,0,6,-1.52 ,14.70 ,437.30038,1693.00 ,3.82 ,0.11 ,8.27 ,AC,FCC + im,FCC + Im,Im,10.1016/j.jallcom.2009.10.088
Alloy 0683,Al0.5CoCrCuFeNi,0.090909091,0.181818182,0.181818182,0.181818182,0.181818182,0.181818182,0,0,0,0,0,0,0,0,0,0,0,0,0,0,0,0,0,0,0,6,-1.52 ,14.70 ,437.30038,1693.00 ,3.82 ,0.11 ,8.27 ,AC,FCC + im,FCC + Im,Im,10.1016/j.jallcom.2009.10.088
Alloy 0684,Al0.5CoCrCuFeNi,0.090909091,0.181818182,0.181818182,0.181818182,0.181818182,0.181818182,0,0,0,0,0,0,0,0,0,0,0,0,0,0,0,0,0,0,0,6,-1.52 ,14.70 ,437.30038,1693.00 ,3.82 ,0.11 ,8.27 ,AC,FCC + im,FCC + Im,Im,10.1016/j.jallcom.2009.10.088
Alloy 0685,Al0.5CoCrCuFeNi,0.090909091,0.181818182,0.181818182,0.181818182,0.181818182,0.181818182,0,0,0,0,0,0,0,0,0,0,0,0,0,0,0,0,0,0,0,6,-1.52 ,14.70 ,437.30038,1693.00 ,3.82 ,0.11 ,8.27 ,AC,FCC + im,FCC + Im,Im,10.1016/j.jallcom.2009.10.088
Alloy 0686,Al0.5CoCrCuFeNi,0.090909091,0.181818182,0.181818182,0.181818182,0.181818182,0.181818182,0,0,0,0,0,0,0,0,0,0,0,0,0,0,0,0,0,0,0,6,-1.52 ,14.70 ,437.30038,1693.00 ,3.82 ,0.11 ,8.27 ,AC,FCC + Im,FCC + Im,Im,10.1016/j.jallcom.2009.10.088
Alloy 0687,Al0.5CoCrCuFeNi,0.090909091,0.181818182,0.181818182,0.181818182,0.181818182,0.181818182,0,0,0,0,0,0,0,0,0,0,0,0,0,0,0,0,0,0,0,6,-1.52 ,14.70 ,437.30038,1693.00 ,3.82 ,0.11 ,8.27 ,AC,FCC + Im,FCC + Im,Im,10.1016/j.jallcom.2009.10.088
Alloy 0688,Al0.5CoCrCuFeNi,0.090909091,0.181818182,0.181818182,0.181818182,0.181818182,0.181818182,0,0,0,0,0,0,0,0,0,0,0,0,0,0,0,0,0,0,0,6,-1.52 ,14.70 ,437.30038,1693.00 ,3.82 ,0.11 ,8.27 ,AC,FCC + Im,FCC + Im,Im,10.1016/j.jallcom.2009.10.088
Alloy 0689,Al0.5CoCrCuFeNi,0.090909091,0.181818182,0.181818182,0.181818182,0.181818182,0.181818182,0,0,0,0,0,0,0,0,0,0,0,0,0,0,0,0,0,0,0,6,-1.52 ,14.70 ,437.30038,1693.00 ,3.82 ,0.11 ,8.27 ,AC,FCC + Im,FCC + Im,Im,10.1016/j.jallcom.2009.10.088
Alloy 0690,Al0.5CoCrCuFeNi,0.090909091,0.181818182,0.181818182,0.181818182,0.181818182,0.181818182,0,0,0,0,0,0,0,0,0,0,0,0,0,0,0,0,0,0,0,6,-1.52 ,14.70 ,437.30038,1693.00 ,3.82 ,0.11 ,8.27 ,AC,FCC + Im,FCC + Im,Im,10.1016/j.jallcom.2009.10.088
Alloy 0691,Al0.5CoCrCuFeNi,0.090909091,0.181818182,0.181818182,0.181818182,0.181818182,0.181818182,0,0,0,0,0,0,0,0,0,0,0,0,0,0,0,0,0,0,0,6,-1.52 ,14.70 ,437.30038,1693.00 ,3.82 ,0.11 ,8.27 ,AC,FCC + Im,FCC + Im,Im,10.1016/j.jallcom.2009.10.088
Alloy 0692,Al0.5CoCrCuFeNi,0.090909091,0.181818182,0.181818182,0.181818182,0.181818182,0.181818182,0,0,0,0,0,0,0,0,0,0,0,0,0,0,0,0,0,0,0,6,-1.52 ,14.70 ,437.30038,1693.00 ,3.82 ,0.11 ,8.27 ,AC,FCC + Im,FCC + Im,Im,10.1016/j.jallcom.2009.10.088
Alloy 0693,CoCrNi,0,0.333333333,0.333333333,0,0.333333333,0,0,0,0,0,0,0,0,0,0,0,0,0,0,0,0,0,0,0,0,3,-4.89 ,9.13 ,499.23715,1892.00 ,1.12 ,0.11 ,8.33 ,AC,FCC,FCC,FCC_SS,10.1016/j.actamat.2014.08.026
Alloy 0694,CoCrNi,0,0.333333333,0.333333333,0,0.333333333,0,0,0,0,0,0,0,0,0,0,0,0,0,0,0,0,0,0,0,0,3,-4.89 ,9.13 ,499.23715,1892.00 ,1.12 ,0.11 ,8.33 ,AC,FCC,FCC,FCC_SS,10.1016/j.actamat.2014.08.026
Alloy 0695,CoCrNi,0,0.333333333,0.333333333,0,0.333333333,0,0,0,0,0,0,0,0,0,0,0,0,0,0,0,0,0,0,0,0,3,-4.89 ,9.13 ,499.23715,1892.00 ,1.12 ,0.11 ,8.33 ,AC,FCC,FCC,FCC_SS,10.1016/j.actamat.2014.08.026
Alloy 0696,CoCrNi,0,0.333333333,0.333333333,0,0.333333333,0,0,0,0,0,0,0,0,0,0,0,0,0,0,0,0,0,0,0,0,3,-4.89 ,9.13 ,499.23715,1892.00 ,1.12 ,0.11 ,8.33 ,AC,FCC,FCC,FCC_SS,10.1016/j.actamat.2014.08.026
Alloy 0697,CoCrNi,0,0.333333333,0.333333333,0,0.333333333,0,0,0,0,0,0,0,0,0,0,0,0,0,0,0,0,0,0,0,0,3,-4.89 ,9.13 ,499.23715,1892.00 ,1.12 ,0.11 ,8.33 ,AC,FCC,FCC,FCC_SS,10.1016/j.actamat.2014.08.026
Alloy 0698,CoMnNi,0,0.333333333,0,0,0.333333333,0,0.333333333,0,0,0,0,0,0,0,0,0,0,0,0,0,0,0,0,0,0,3,-5.777777778,9.134370237,368.7904174,1397.666667,3.73468262,0.163095064,8.666666667,AC,FCC,FCC,FCC_SS,10.1016/j.actamat.2014.08.026
Alloy 0699,CoMnNi,0,0.333333333,0,0,0.333333333,0,0.333333333,0,0,0,0,0,0,0,0,0,0,0,0,0,0,0,0,0,0,3,-5.777777778,9.134370237,368.7904174,1397.666667,3.73468262,0.163095064,8.666666667,AC,FCC,FCC,FCC_SS,10.1016/j.actamat.2014.08.026
Alloy 0700,CoMnNi,0,0.333333333,0,0,0.333333333,0,0.333333333,0,0,0,0,0,0,0,0,0,0,0,0,0,0,0,0,0,0,3,-5.777777778,9.134370237,368.7904174,1397.666667,3.73468262,0.163095064,8.666666667,AC,FCC,FCC,FCC_SS,10.1016/j.actamat.2014.08.026
Alloy 0701,CoMnNi,0,0.333333333,0,0,0.333333333,0,0.333333333,0,0,0,0,0,0,0,0,0,0,0,0,0,0,0,0,0,0,3,-5.777777778,9.134370237,368.7904174,1397.666667,3.73468262,0.163095064,8.666666667,AC,FCC,FCC,FCC_SS,10.1016/j.actamat.2014.08.026
Alloy 0702,CoMnNi,0,0.333333333,0,0,0.333333333,0,0.333333333,0,0,0,0,0,0,0,0,0,0,0,0,0,0,0,0,0,0,3,-5.777777778,9.134370237,368.7904174,1397.666667,3.73468262,0.163095064,8.666666667,AC,FCC,FCC,FCC_SS,10.1016/j.actamat.2014.08.026
Alloy 0703,CoFeNi,0,0.333333333,0,0.333333333,0.333333333,0,0,0,0,0,0,0,0,0,0,0,0,0,0,0,0,0,0,0,0,3,-1.33 ,9.13 ,466.7847,1769.00 ,0.75 ,0.03 ,9.00 ,AC,FCC,FCC,FCC_SS,10.1016/j.actamat.2014.08.026
Alloy 0704,CoFeNi,0,0.333333333,0,0.333333333,0.333333333,0,0,0,0,0,0,0,0,0,0,0,0,0,0,0,0,0,0,0,0,3,-1.33 ,9.13 ,466.7847,1769.00 ,0.75 ,0.03 ,9.00 ,AC,FCC,FCC,FCC_SS,10.1016/j.actamat.2014.08.026
Alloy 0705,CoFeNi,0,0.333333333,0,0.333333333,0.333333333,0,0,0,0,0,0,0,0,0,0,0,0,0,0,0,0,0,0,0,0,3,-1.33 ,9.13 ,466.7847,1769.00 ,0.75 ,0.03 ,9.00 ,AC,FCC,FCC,FCC_SS,10.1016/j.actamat.2014.08.026
Alloy 0706,CoFeNi,0,0.333333333,0,0.333333333,0.333333333,0,0,0,0,0,0,0,0,0,0,0,0,0,0,0,0,0,0,0,0,3,-1.33 ,9.13 ,466.7847,1769.00 ,0.75 ,0.03 ,9.00 ,AC,FCC,FCC,FCC_SS,10.1016/j.actamat.2014.08.026
Alloy 0707,CoFeNi,0,0.333333333,0,0.333333333,0.333333333,0,0,0,0,0,0,0,0,0,0,0,0,0,0,0,0,0,0,0,0,3,-1.33 ,9.13 ,466.7847,1769.00 ,0.75 ,0.03 ,9.00 ,AC,FCC,FCC,FCC_SS,10.1016/j.actamat.2014.08.026
Alloy 0708,FeMnNi,0,0,0,0.333333333,0.333333333,0,0.333333333,0,0,0,0,0,0,0,0,0,0,0,0,0,0,0,0,0,0,3,-4.444444444,9.134370237,372.3099592,1411,3.928542706,0.154344492,8.333333333,AC,FCC,FCC,FCC_SS,10.1016/j.actamat.2014.08.026
Alloy 0709,FeMnNi,0,0,0,0.333333333,0.333333333,0,0.333333333,0,0,0,0,0,0,0,0,0,0,0,0,0,0,0,0,0,0,3,-4.444444444,9.134370237,372.3099592,1411,3.928542706,0.154344492,8.333333333,AC,FCC,FCC,FCC_SS,10.1016/j.actamat.2014.08.026
Alloy 0710,FeMnNi,0,0,0,0.333333333,0.333333333,0,0.333333333,0,0,0,0,0,0,0,0,0,0,0,0,0,0,0,0,0,0,3,-4.444444444,9.134370237,372.3099592,1411,3.928542706,0.154344492,8.333333333,AC,FCC,FCC,FCC_SS,10.1016/j.actamat.2014.08.026
Alloy 0711,FeMnNi,0,0,0,0.333333333,0.333333333,0,0.333333333,0,0,0,0,0,0,0,0,0,0,0,0,0,0,0,0,0,0,3,-4.444444444,9.134370237,372.3099592,1411,3.928542706,0.154344492,8.333333333,AC,FCC,FCC,FCC_SS,10.1016/j.actamat.2014.08.026
Alloy 0712,FeMnNi,0,0,0,0.333333333,0.333333333,0,0.333333333,0,0,0,0,0,0,0,0,0,0,0,0,0,0,0,0,0,0,3,-4.444444444,9.134370237,372.3099592,1411,3.928542706,0.154344492,8.333333333,AC,FCC,FCC,FCC_SS,10.1016/j.actamat.2014.08.026
Alloy 0713,CoCrFeNi,0,0.25,0.25,0.25,0.25,0,0,0,0,0,0,0,0,0,0,0,0,0,0,0,0,0,0,0,0,4,-3.75 ,11.53 ,489.4027225,1871.75 ,1.03 ,0.10 ,8.25 ,AC,FCC,FCC,FCC_SS,10.1016/j.actamat.2014.08.026
Alloy 0714,CoCrFeNi,0,0.25,0.25,0.25,0.25,0,0,0,0,0,0,0,0,0,0,0,0,0,0,0,0,0,0,0,0,4,-3.75 ,11.53 ,489.4027225,1871.75 ,1.03 ,0.10 ,8.25 ,AC,FCC,FCC,FCC_SS,10.1016/j.actamat.2014.08.026
Alloy 0715,CoCrFeNi,0,0.25,0.25,0.25,0.25,0,0,0,0,0,0,0,0,0,0,0,0,0,0,0,0,0,0,0,0,4,-3.75 ,11.53 ,489.4027225,1871.75 ,1.03 ,0.10 ,8.25 ,AC,FCC,FCC,FCC_SS,10.1016/j.actamat.2014.08.026
Alloy 0716,CoCrFeNi,0,0.25,0.25,0.25,0.25,0,0,0,0,0,0,0,0,0,0,0,0,0,0,0,0,0,0,0,0,4,-3.75 ,11.53 ,489.4027225,1871.75 ,1.03 ,0.10 ,8.25 ,AC,FCC,FCC,FCC_SS,10.1016/j.actamat.2014.08.026
Alloy 0717,CoCrFeNi,0,0.25,0.25,0.25,0.25,0,0,0,0,0,0,0,0,0,0,0,0,0,0,0,0,0,0,0,0,4,-3.75 ,11.53 ,489.4027225,1871.75 ,1.03 ,0.10 ,8.25 ,AC,FCC,FCC,FCC_SS,10.1016/j.actamat.2014.08.026
Alloy 0718,CoFeMnNi,0,0.25,0,0.25,0.25,0,0.25,0,0,0,0,0,0,0,0,0,0,0,0,0,0,0,0,0,0,4,-4.00 ,11.53 ,446.194555,1706.50 ,0.66 ,0.14 ,8.50 ,AC,FCC,FCC,FCC_SS,10.1016/j.actamat.2014.08.026
Alloy 0719,CoFeMnNi,0,0.25,0,0.25,0.25,0,0.25,0,0,0,0,0,0,0,0,0,0,0,0,0,0,0,0,0,0,4,-4.00 ,11.53 ,446.194555,1706.50 ,0.66 ,0.14 ,8.50 ,AC,FCC,FCC,FCC_SS,10.1016/j.actamat.2014.08.026
Alloy 0720,CoFeMnNi,0,0.25,0,0.25,0.25,0,0.25,0,0,0,0,0,0,0,0,0,0,0,0,0,0,0,0,0,0,4,-4.00 ,11.53 ,446.194555,1706.50 ,0.66 ,0.14 ,8.50 ,AC,FCC,FCC,FCC_SS,10.1016/j.actamat.2014.08.026
Alloy 0721,CoFeMnNi,0,0.25,0,0.25,0.25,0,0.25,0,0,0,0,0,0,0,0,0,0,0,0,0,0,0,0,0,0,4,-4.00 ,11.53 ,446.194555,1706.50 ,0.66 ,0.14 ,8.50 ,AC,FCC,FCC,FCC_SS,10.1016/j.actamat.2014.08.026
Alloy 0722,CoFeMnNi,0,0.25,0,0.25,0.25,0,0.25,0,0,0,0,0,0,0,0,0,0,0,0,0,0,0,0,0,0,4,-4.00 ,11.53 ,446.194555,1706.50 ,0.66 ,0.14 ,8.50 ,AC,FCC,FCC,FCC_SS,10.1016/j.actamat.2014.08.026
Alloy 0723,CoCrMnNi,0,0.25,0.25,0,0.25,0,0.25,0,0,0,0,0,0,0,0,0,0,0,0,0,0,0,0,0,0,4,-5.5,11.52629192,395.4734835,1512.5,3.446992938,0.150499169,8,AC,FCC,FCC,FCC_SS,10.1016/j.actamat.2014.08.026
Alloy 0724,CoCrMnNi,0,0.25,0.25,0,0.25,0,0.25,0,0,0,0,0,0,0,0,0,0,0,0,0,0,0,0,0,0,4,-5.5,11.52629192,395.4734835,1512.5,3.446992938,0.150499169,8,AC,FCC,FCC,FCC_SS,10.1016/j.actamat.2014.08.026
Alloy 0725,CoCrMnNi,0,0.25,0.25,0,0.25,0,0.25,0,0,0,0,0,0,0,0,0,0,0,0,0,0,0,0,0,0,4,-5.5,11.52629192,395.4734835,1512.5,3.446992938,0.150499169,8,AC,FCC,FCC,FCC_SS,10.1016/j.actamat.2014.08.026
Alloy 0726,CoCrMnNi,0,0.25,0.25,0,0.25,0,0.25,0,0,0,0,0,0,0,0,0,0,0,0,0,0,0,0,0,0,4,-5.5,11.52629192,395.4734835,1512.5,3.446992938,0.150499169,8,AC,FCC,FCC,FCC_SS,10.1016/j.actamat.2014.08.026
Alloy 0727,CoCrMnNi,0,0.25,0.25,0,0.25,0,0.25,0,0,0,0,0,0,0,0,0,0,0,0,0,0,0,0,0,0,4,-5.5,11.52629192,395.4734835,1512.5,3.446992938,0.150499169,8,AC,FCC,FCC,FCC_SS,10.1016/j.actamat.2014.08.026
Alloy 0728,CoCrMoNbTi0.4,0,0.227272727,0.227272727,0,0,0,0,0.090909091,0,0.227272727,0.227272727,0,0,0,0,0,0,0,0,0,0,0,0,0,0,5,-12.76859504,13.01133249,541.0069404,2080.935735,6.235777745,0.224942601,6.272727273,AC,BCC1 + BCC2,BCC,BCC_SS,10.1007/s11661-018-4472-z
Alloy 0729,CoCrMoNbTi0.4,0,0.227272727,0.227272727,0,0,0,0,0.090909091,0,0.227272727,0.227272727,0,0,0,0,0,0,0,0,0,0,0,0,0,0,5,-12.76859504,13.01133249,541.0069404,2080.935735,6.235777745,0.224942601,6.272727273,AC,BCC1 + BCC2 + Laves,BCC + Im,Im,10.1007/s11661-018-4472-z
Alloy 0730,CoCrMoNbTi0.4,0,0.227272727,0.227272727,0,0,0,0,0.090909091,0,0.227272727,0.227272727,0,0,0,0,0,0,0,0,0,0,0,0,0,0,5,-12.76859504,13.01133249,541.0069404,2080.935735,6.235777745,0.224942601,6.272727273,AC,BCC1 + BCC2 + Laves,BCC + Im,Im,10.1007/s11661-018-4472-z
Alloy 0731,CoCrMoNbTi0.4,0,0.227272727,0.227272727,0,0,0,0,0.090909091,0,0.227272727,0.227272727,0,0,0,0,0,0,0,0,0,0,0,0,0,0,5,-12.76859504,13.01133249,541.0069404,2080.935735,6.235777745,0.224942601,6.272727273,AC,BCC1 + BCC2 + Laves,BCC + Im,Im,10.1007/s11661-018-4472-z
Alloy 0732,CoCrFeMnNi,0,0.2,0.2,0.2,0.2,0,0.2,0,0,0,0,0,0,0,0,0,0,0,0,0,0,0,0,0,0,5,-4.16 ,13.38 ,467.623384,1801.20 ,0.92 ,0.14 ,8.00 ,AC,FCC,FCC,FCC_SS,10.1016/j.msea.2019.03.057
Alloy 0733,CoCrFeMnNiNbC,0,0.142857143,0.142857143,0.142857143,0.142857143,0,0.142857143,0,0,0.142857143,0,0,0,0,0,0.142857143,0,0,0,0,0,0,0,0,0,7,-38.20408163,16.17919618,417.8988372,1627.348856,15.89918052,0.31244918,7,AC,FCC,FCC,FCC_SS,10.1016/j.msea.2019.03.057
Alloy 0734,CoCrFeMnNi,0,0.2,0.2,0.2,0.2,0,0.2,0,0,0,0,0,0,0,0,0,0,0,0,0,0,0,0,0,0,5,-4.16 ,13.38 ,467.623384,1801.20 ,0.92 ,0.14 ,8.00 ,AC,FCC,FCC,FCC_SS,10.1016/j.msea.2019.03.057
Alloy 0735,CoCrFeMnNiNbC,0,0.142857143,0.142857143,0.142857143,0.142857143,0,0.142857143,0,0,0.142857143,0,0,0,0,0,0.142857143,0,0,0,0,0,0,0,0,0,7,-38.20408163,16.17919618,417.8988372,1627.348856,15.89918052,0.31244918,7,AC,FCC,FCC,FCC_SS,10.1016/j.msea.2019.03.057
Alloy 0736,CoCrFeNiNb0.25,0,0.235294118,0.235294118,0.235294118,0.235294118,0,0,0,0,0.058823529,0,0,0,0,0,0,0,0,0,0,0,0,0,0,0,5,-7.640138408,12.70837022,421.4119843,1619.028721,3.422566258,0.107142824,8.058823529,AC,FCC + Im,FCC + Im,Im,10.1016/j.jallcom.2016.01.153
Alloy 0737,CoCrFeNiNb0.25,0,0.235294118,0.235294118,0.235294118,0.235294118,0,0,0,0,0.058823529,0,0,0,0,0,0,0,0,0,0,0,0,0,0,0,5,-7.640138408,12.70837022,421.4119843,1619.028721,3.422566258,0.107142824,8.058823529,AC,FCC + Im,FCC + Im,Im,10.1016/j.jallcom.2016.01.153
Alloy 0738,CoCrCuFeNi,0,0.2,0.2,0.2,0.2,0.2,0,0,0,0,0,0,0,0,0,0,0,0,0,0,0,0,0,0,0,5,3.20 ,13.38 ,459.257999,1768.95 ,1.07 ,0.09 ,8.80 ,AC,FCC,FCC,FCC_SS,10.1016/j.intermet.2006.08.005
Alloy 0739,CoCrMoNbTi,0,0.2,0.2,0,0,0,0,0.2,0,0.2,0.2,0,0,0,0,0,0,0,0,0,0,0,0,0,0,5,-13.44,13.38161053,529.1503242,2038.236834,6.534212985,0.227191549,6,AC,BCC + Laves,BCC + Im,Im,10.1007/s11665-017-2799-z
Alloy 0740,CoCrMoNbTi0.2,0,0.238095238,0.238095238,0,0,0,0,0.047619048,0,0.238095238,0.238095238,0,0,0,0,0,0,0,0,0,0,0,0,0,0,5,-12.33560091,12.56917544,546.2139225,2097.394804,6.049819476,0.222844933,6.380952381,AC,BCC + Laves,BCC + Im,Im,10.1007/s11665-017-2799-z
Alloy 0741,CoCrMoNbTi0.4,0,0.227272727,0.227272727,0,0,0,0,0.090909091,0,0.227272727,0.227272727,0,0,0,0,0,0,0,0,0,0,0,0,0,0,5,-12.76859504,13.01133249,541.0069404,2080.935735,6.235777745,0.224942601,6.272727273,AC,BCC,BCC,BCC_SS,10.1007/s11665-017-2799-z
Alloy 0742,CoCrMoNbTi0.5,0,0.222222222,0.222222222,0,0,0,0,0.111111111,0,0.222222222,0.222222222,0,0,0,0,0,0,0,0,0,0,0,0,0,0,5,-12.9382716,13.14594406,538.7066514,2073.162136,6.308580241,0.225684145,6.222222222,AC,BCC + Laves,BCC + Im,Im,10.1007/s11665-017-2799-z
Alloy 0743,CoCrMoNbTi1.0,0,0.2,0.2,0,0,0,0,0.2,0,0.2,0.2,0,0,0,0,0,0,0,0,0,0,0,0,0,0,5,-13.44,13.38161053,529.1503242,2038.236834,6.534212985,0.227191549,6,AC,BCC + Laves,BCC + Im,Im,10.1007/s11665-017-2799-z
Alloy 0744,AlCoCrFeNiC1.5,0.153846154,0.153846154,0.153846154,0.153846154,0.153846154,0,0,0,0,0,0,0,0,0,0,0.230769231,0,0,0,0,0,0,0,0,0,6,-15.38461538,14.78505343,376.5450366,1458.32155,5.146767188,0.122759205,6.692307692,AC,BCC + Im,BCC + Im,Im,10.1016/j.jallcom.2010.10.047
Alloy 0745,Fe36Ni18Mn33Al13,0.13,0,0,0.36,0.18,0,0.33,0,0,0,0,0,0,0,0,0,0,0,0,0,0,0,0,0,0,4,-9.798,10.87153784,343.5855689,1310.79,5.351956687,0.148163558,7.38,AC,FCC + Im,FCC + Im,Im,10.1016/j.intermet.2016.06.001
Alloy 0746,Fe36Ni18Mn33Al13Ti2,0.12745098,0,0,0.352941176,0.176470588,0,0.323529412,0.019607843,0,0,0,0,0,0,0,0,0,0,0,0,0,0,0,0,0,5,-10.87543253,11.46079052,341.2440474,1304.794503,5.55053626,0.148891199,7.31372549,AC,FCC + Im,FCC + Im,Im,10.1016/j.intermet.2016.06.001
Alloy 0747,Fe36Ni18Mn33Al13Ti2,0.12745098,0,0,0.352941176,0.176470588,0,0.323529412,0.019607843,0,0,0,0,0,0,0,0,0,0,0,0,0,0,0,0,0,5,-10.87543253,11.46079052,341.2440474,1304.794503,5.55053626,0.148891199,7.31372549,AC,FCC + Im,FCC + Im,Im,10.1016/j.intermet.2016.06.001
Alloy 0748,Fe36Ni18Mn33Al13Ti4,0.125,0,0,0.346153846,0.173076923,0,0.317307692,0.038461538,0,0,0,0,0,0,0,0,0,0,0,0,0,0,0,0,0,5,-11.8635355,11.80885555,342.0813631,1309.742822,5.723897154,0.149505967,7.25,AC,FCC + Im,FCC + Im,Im,10.1016/j.intermet.2016.06.001
Alloy 0749,Fe36Ni18Mn33Al13Ti4,0.125,0,0,0.346153846,0.173076923,0,0.317307692,0.038461538,0,0,0,0,0,0,0,0,0,0,0,0,0,0,0,0,0,5,-11.8635355,11.80885555,342.0813631,1309.742822,5.723897154,0.149505967,7.25,AC,FCC + Im,FCC + Im,Im,10.1016/j.intermet.2016.06.001
Alloy 0750,Fe36Ni18Mn33Al13Ti4,0.125,0,0,0.346153846,0.173076923,0,0.317307692,0.038461538,0,0,0,0,0,0,0,0,0,0,0,0,0,0,0,0,0,5,-11.8635355,11.80885555,342.0813631,1309.742822,5.723897154,0.149505967,7.25,AC,FCC + Im,FCC + Im,Im,10.1016/j.intermet.2016.06.001
Alloy 0751,Fe36Ni18Mn33Al13Ti6,0.12745098,0,0,0.352941176,0.176470588,0,0.323529412,0.019607843,0,0,0,0,0,0,0,0,0,0,0,0,0,0,0,0,0,5,-12.77002492,12.06471769,343.0010535,1314.555167,5.87601992,0.150019935,7.188679245,AC,FCC + Im,FCC + Im,Im,10.1016/j.intermet.2016.06.001
Alloy 0752,Fe36Ni18Mn33Al13Ti6,0.12745098,0,0,0.352941176,0.176470588,0,0.323529412,0.019607843,0,0,0,0,0,0,0,0,0,0,0,0,0,0,0,0,0,5,-12.77002492,12.06471769,343.0010535,1314.555167,5.87601992,0.150019935,7.188679245,AC,FCC + Im,FCC + Im,Im,10.1016/j.intermet.2016.06.001
