Repository: lqSky7/homework

<h1 align="center" style="font-weight: bold;">Python Homework 💻</h1>
<a href="#tech">Technologies</a>
<a href="#started">Getting Started</a>



<h3 align="center" style="font-weight: bold;">Project Structure 💻</h3>
```bash

├── PYTHON_BEFORE_SEM2
│   ├── dictionary
│   │   ├── dicWithSquaredElements.py
│   │   ├── homeworkFromRushil.py
│   │   ├── keyAlreadyExists.py
│   │   ├── printUsingLoop.py
│   │   ├── sortingDictionaryByvalue.py
│   │   └── sumOfdictionaryKeysandValues.py
│   ├── FUNCTIONS
│   │   ├── closedSurface.py
│   │   ├── ListOperations.py
│   │   ├── revNumExceptLast2.py
│   │   ├── trial quiz.pdf
│   │   └── TRI.py
│   ├── LISTS
│   │   └── gooseDuck.py
│   ├── regex

File: docker/data/data_filtered-1.csv (part 5 of 8)
Alloy ID,Alloy,Al,Co,Cr,Fe,Ni,Cu,Mn,Ti,V,Nb,Mo,Zr,Hf,Ta,W,C,Mg,Zn,Si,Re,N,Sc,Li,Sn,Be,Num_of_Elem,dHmix,dSmix,dGmix,Tm,Atom.Size.Diff,Elect.Diff,VEC,Sythesis_Route,Microstructure_,Microstructure,Phases,References
Alloy 0753,Fe36Ni18Mn33Al13Ti2,0.12745098,0,0,0.352941176,0.176470588,0,0.323529412,0.019607843,0,0,0,0,0,0,0,0,0,0,0,0,0,0,0,0,0,5,-10.87543253,11.46079052,341.2440474,1304.794503,5.55053626,0.148891199,7.31372549,AC,FCC + Im,FCC + Im,Im,10.1016/j.intermet.2016.06.001
Alloy 0754,Fe30Ni20Mn35Al15,0.15,0,0,0.3,0.2,0,0.35,0,0,0,0,0,0,0,0,0,0,0,0,0,0,0,0,0,0,4,-11.33,11.10051501,336.7521228,1285.85,5.423557397,0.150847605,7.3,AC,FCC + Im,FCC + Im,Im,10.1007/s10853-013-7884-6
Alloy 0755,Fe33Ni19Mn34Al14,0.14,0,0,0.33,0.19,0,0.34,0,0,0,0,0,0,0,0,0,0,0,0,0,0,0,0,0,0,4,-10.56,11.00376389,340.1443933,1298.32,5.393118654,0.149570585,7.34,AC,FCC + Im,FCC + Im,Im,10.1007/s10853-013-7884-6
Alloy 0756,Fe29Ni19Mn38Al14,0.14,0,0,0.29,0.19,0,0.38,0,0,0,0,0,0,0,0,0,0,0,0,0,0,0,0,0,0,4,-10.9216,10.95397309,337.1689421,1286.72,5.316103858,0.15132746,7.3,AC,FCC + Im,FCC + Im,Im,10.1007/s10853-013-7884-6
Alloy 0757,Fe36Ni18Mn33Al13,0.13,0,0,0.36,0.18,0,0.33,0,0,0,0,0,0,0,0,0,0,0,0,0,0,0,0,0,0,4,-9.798,10.87153784,343.5855689,1310.79,5.351956687,0.148163558,7.38,AC,FCC + Im,FCC + Im,Im,10.1007/s10853-013-7884-6
Alloy 0758,Fe31Ni18Mn38Al13,0.13,0,0,0.31,0.18,0,0.38,0,0,0,0,0,0,0,0,0,0,0,0,0,0,0,0,0,0,4,-10.222,10.84738881,339.8155864,1296.29,5.270017825,0.150637446,7.33,AC,FCC + Im,FCC + Im,Im,10.1007/s10853-013-7884-6
Alloy 0759,Fe33Ni17Mn38Al12,0.12,0,0,0.33,0.17,0,0.38,0,0,0,0,0,0,0,0,0,0,0,0,0,0,0,0,0,0,4,-9.5192,10.71904514,342.4926885,1305.86,5.218919898,0.149931184,7.36,AC,FCC + Im,FCC + Im,Im,10.1007/s10853-013-7884-6
Alloy 0760,Fe34Ni16Mn39Al11,0.11,0,0,0.34,0.16,0,0.39,0,0,0,0,0,0,0,0,0,0,0,0,0,0,0,0,0,0,4,-8.8868,10.55966527,344.4519257,1312.53,5.146793324,0.149598262,7.38,AC,FCC + Im,FCC + Im,Im,10.1007/s10853-013-7884-6
Alloy 0761,Fe36Ni18Mn33Al13,0.13,0,0,0.36,0.18,0,0.33,0,0,0,0,0,0,0,0,0,0,0,0,0,0,0,0,0,0,4,-9.798,10.87153784,343.5855689,1310.79,5.351956687,0.148163558,7.38,AC,FCC + Im,FCC + Im,Im,10.1007/s10853-013-7884-6
Alloy 0762,Fe36Ni18Mn33Al13,0.13,0,0,0.36,0.18,0,0.33,0,0,0,0,0,0,0,0,0,0,0,0,0,0,0,0,0,0,4,-9.798,10.87153784,343.5855689,1310.79,5.351956687,0.148163558,7.38,AC,FCC + Im,FCC + Im,Im,10.1007/s10853-013-7884-6
Alloy 0763,Fe36Ni18Mn33Al13,0.13,0,0,0.36,0.18,0,0.33,0,0,0,0,0,0,0,0,0,0,0,0,0,0,0,0,0,0,4,-9.798,10.87153784,343.5855689,1310.79,5.351956687,0.148163558,7.38,AC,FCC + Im,FCC + Im,Im,10.1007/s10853-013-7884-6
Alloy 0764,Fe36Ni18Mn33Al13,0.13,0,0,0.36,0.18,0,0.33,0,0,0,0,0,0,0,0,0,0,0,0,0,0,0,0,0,0,4,-9.798,10.87153784,343.5855689,1310.79,5.351956687,0.148163558,7.38,AC,FCC + Im,FCC + Im,Im,10.1007/s10853-013-7884-6
Alloy 0765,Fe36Ni18Mn33Al13,0.13,0,0,0.36,0.18,0,0.33,0,0,0,0,0,0,0,0,0,0,0,0,0,0,0,0,0,0,4,-9.798,10.87153784,343.5855689,1310.79,5.351956687,0.148163558,7.38,AC,FCC + Im,FCC + Im,Im,10.1007/s10853-013-7884-6
Alloy 0766,Fe36Ni18Mn33Al13,0.13,0,0,0.36,0.18,0,0.33,0,0,0,0,0,0,0,0,0,0,0,0,0,0,0,0,0,0,4,-9.798,10.87153784,343.5855689,1310.79,5.351956687,0.148163558,7.38,AC,FCC + Im,FCC + Im,Im,10.1007/s10853-013-7884-6
Alloy 0767,Fe36Ni18Mn33Al13,0.13,0,0,0.36,0.18,0,0.33,0,0,0,0,0,0,0,0,0,0,0,0,0,0,0,0,0,0,4,-9.798,10.87153784,343.5855689,1310.79,5.351956687,0.148163558,7.38,AC,FCC + Im,FCC + Im,Im,10.1007/s10853-013-7884-6
Alloy 0768,Fe36Ni18Mn33Al13,0.13,0,0,0.36,0.18,0,0.33,0,0,0,0,0,0,0,0,0,0,0,0,0,0,0,0,0,0,4,-9.798,10.87153784,343.5855689,1310.79,5.351956687,0.148163558,7.38,AC,FCC + Im,FCC + Im,Im,10.1007/s10853-013-7884-6
Alloy 0769,Fe36Ni18Mn33Al13,0.13,0,0,0.36,0.18,0,0.33,0,0,0,0,0,0,0,0,0,0,0,0,0,0,0,0,0,0,4,-9.798,10.87153784,343.5855689,1310.79,5.351956687,0.148163558,7.38,AC,FCC + Im,FCC + Im,Im,10.1007/s10853-013-7884-6
Alloy 0770,Al0.3CrFe1.5MnNi,0.0625,0,0.208333333,0.3125,0.208333333,0,0.208333333,0,0,0,0,0,0,0,0,0,0,0,0,0,0,0,0,0,0,5,-6.553819444,12.61433915,373.8084995,1435.620733,4.546837188,0.135874227,7.479166667,AC,BCC,BCC,BCC_SS,10.1007/s12598-014-0224-4
Alloy 0771,Al0.3CrFe1.5MnNi0.5Ti0.2,0.066666667,0,0.222222222,0.333333333,0.111111111,0,0.222222222,0.044444444,0,0,0,0,0,0,0,0,0,0,0,0,0,0,0,0,0,6,-7.674074074,13.28429997,374.3305458,1441.338432,5.397076994,0.132053861,7.044444444,AC,BCC,BCC,BCC_SS,10.1007/s12598-014-0224-4
Alloy 0772,Al0.3CrFe1.5MnNi0.5Si0.2,0.066666667,0,0.222222222,0.333333333,0.111111111,0,0.222222222,0,0,0,0,0,0,0,0,0,0,0,0.044444444,0,0,0,0,0,0,6,-11.35604938,13.28429997,372.1206087,1432.843547,5.066482224,0.132134611,7.044444444,AC,BCC + Im,BCC + Im,Im,10.1007/s12598-014-0224-4
Alloy 0773,Al25Ti25Ni25Cu25,0.25,0,0,0,0.25,0.25,0,0.25,0,0,0,0,0,0,0,0,0,0,0,0,0,0,0,0,0,4,-23.25,11.52629192,317.4058316,1214,6.924399486,0.166883193,7,AC,FCC,FCC,FCC_SS,10.1016/j.apsusc.2015.07.207
Alloy 0774,Al25Ti25Ni25Cu25,0.25,0,0,0,0.25,0.25,0,0.25,0,0,0,0,0,0,0,0,0,0,0,0,0,0,0,0,0,4,-23.25,11.52629192,317.4058316,1214,6.924399486,0.166883193,7,AC,FCC,FCC,FCC_SS,10.1016/j.apsusc.2015.07.207
Alloy 0775,Al25Ti25Ni25Cu25,0.25,0,0,0,0.25,0.25,0,0.25,0,0,0,0,0,0,0,0,0,0,0,0,0,0,0,0,0,4,-23.25,11.52629192,317.4058316,1214,6.924399486,0.166883193,7,AC,FCC,FCC,FCC_SS,10.1016/j.apsusc.2015.07.207
Alloy 0776,Al25Ti25Ni25Cu25,0.25,0,0,0,0.25,0.25,0,0.25,0,0,0,0,0,0,0,0,0,0,0,0,0,0,0,0,0,4,-23.25,11.52629192,317.4058316,1214,6.924399486,0.166883193,7,AC,FCC,FCC,FCC_SS,10.1016/j.apsusc.2015.07.207
Alloy 0777,Al22.5Ti22.5Ni20Cu20Fe15,0.225,0,0,0.15,0.2,0.2,0,0.225,0,0,0,0,0,0,0,0,0,0,0,0,0,0,0,0,0,5,-19.955,13.29971261,314.8955816,1212.611429,7.168103603,0.157765451,6.975,AC,FCC1+FCC2,FCC,FCC_SS,10.1016/j.apsusc.2015.07.207
Alloy 0778,Al22.5Ti22.5Ni20Cu20Fe15,0.225,0,0,0.15,0.2,0.2,0,0.225,0,0,0,0,0,0,0,0,0,0,0,0,0,0,0,0,0,5,-19.955,13.29971261,314.8955816,1212.611429,7.168103603,0.157765451,6.975,AC,FCC1+FCC2,FCC,FCC_SS,10.1016/j.apsusc.2015.07.207
Alloy 0779,Al22.5Ti22.5Ni20Cu20Fe15,0.225,0,0,0.15,0.2,0.2,0,0.225,0,0,0,0,0,0,0,0,0,0,0,0,0,0,0,0,0,5,-19.955,13.29971261,314.8955816,1212.611429,7.168103603,0.157765451,6.975,AC,FCC1+FCC2,FCC,FCC_SS,10.1016/j.apsusc.2015.07.207
Alloy 0780,Al22.5Ti22.5Ni20Cu20Fe15,0.225,0,0,0.15,0.2,0.2,0,0.225,0,0,0,0,0,0,0,0,0,0,0,0,0,0,0,0,0,5,-19.955,13.29971261,314.8955816,1212.611429,7.168103603,0.157765451,6.975,AC,FCC1+FCC2,FCC,FCC_SS,10.1016/j.apsusc.2015.07.207
Alloy 0781,AlTiNiCuFe,0.2,0,0,0.2,0.2,0.2,0,0.2,0,0,0,0,0,0,0,0,0,0,0,0,0,0,0,0,0,5,-17.6,13.38161053,320.041837,1232.807266,7.162214461,0.153544782,7.2,AC,FCC1+FCC2,FCC,FCC_SS,10.1016/j.apsusc.2015.07.207
Alloy 0782,AlTiNiCuFe,0.2,0,0,0.2,0.2,0.2,0,0.2,0,0,0,0,0,0,0,0,0,0,0,0,0,0,0,0,0,5,-17.6,13.38161053,320.041837,1232.807266,7.162214461,0.153544782,7.2,AC,FCC1+FCC2,FCC,FCC_SS,10.1016/j.apsusc.2015.07.207
Alloy 0783,AlTiNiCuFe,0.2,0,0,0.2,0.2,0.2,0,0.2,0,0,0,0,0,0,0,0,0,0,0,0,0,0,0,0,0,5,-17.6,13.38161053,320.041837,1232.807266,7.162214461,0.153544782,7.2,AC,FCC1+FCC2,FCC,FCC_SS,10.1016/j.apsusc.2015.07.207
Alloy 0784,AlTiNiCuFe,0.2,0,0,0.2,0.2,0.2,0,0.2,0,0,0,0,0,0,0,0,0,0,0,0,0,0,0,0,0,5,-17.6,13.38161053,320.041837,1232.807266,7.162214461,0.153544782,7.2,AC,FCC1+FCC2,FCC,FCC_SS,10.1016/j.apsusc.2015.07.207
Alloy 0785,Al0.5CoCrFeNiTi0.5,0.1,0.2,0.2,0.2,0.2,0,0,0.1,0,0,0,0,0,0,0,0,0,0,0,0,0,0,0,0,0,6,-15.52,14.53423972,379.4703095,1468.224762,6.252018873,0.13163966,7.3,AC,FCC + BCC,FCC + BCC,FCC_PLUS_BCC,10.1016/j.jallcom.2018.01.247
Alloy 0786,Al0.8CoCrFeNiTi0.2,0.16,0.2,0.2,0.2,0.2,0,0,0.04,0,0,0,0,0,0,0,0,0,0,0,0,0,0,0,0,0,6,-21.97777778,14.84171088,371.6384062,1439.660858,7.321195919,0.14400463,6.7,AC,FCC + BCC,FCC + BCC,FCC_PLUS_BCC,10.1016/j.jallcom.2018.01.247
Alloy 0787,AlCoCrFeNi,0.2,0.2,0.2,0.2,0.2,0,0,0,0,0,0,0,0,0,0,0,0,0,0,0,0,0,0,0,0,5,-12.32 ,13.38 ,437.2111258,1684.09 ,5.25 ,0.12 ,7.20 ,AC,BCC,BCC,BCC_SS,10.1016/j.jallcom.2018.01.247
Alloy 0788,HfNbTaTiZr,0,0,0,0,0,0,0,0.2,0,0.2,0,0.2,0.2,0.2,0,0,0,0,0,0,0,0,0,0,0,5,2.72 ,13.38 ,655.02398,2523.00 ,4.01 ,0.12 ,4.40 ,AC,BCC,BCC,BCC_SS,10.1007/s11661-018-4646-8
Alloy 0789,HfNbTaTiZr,0,0,0,0,0,0,0,0.2,0,0.2,0,0.2,0.2,0.2,0,0,0,0,0,0,0,0,0,0,0,5,2.72 ,13.38 ,655.02398,2523.00 ,4.01 ,0.12 ,4.40 ,AC,BCC1 + BCC2,BCC,BCC_SS,10.1007/s11661-018-4646-8
Alloy 0790,HfNbTaTiZr,0,0,0,0,0,0,0,0.2,0,0.2,0,0.2,0.2,0.2,0,0,0,0,0,0,0,0,0,0,0,5,2.72 ,13.38 ,655.02398,2523.00 ,4.01 ,0.12 ,4.40 ,AC,BCC1 + BCC2,BCC,BCC_SS,10.1007/s11661-018-4646-8
Alloy 0791,HfNbTaTiZr,0,0,0,0,0,0,0,0.2,0,0.2,0,0.2,0.2,0.2,0,0,0,0,0,0,0,0,0,0,0,5,2.72 ,13.38 ,655.02398,2523.00 ,4.01 ,0.12 ,4.40 ,AC,BCC1 + BCC2,BCC,BCC_SS,10.1007/s11661-018-4646-8
Alloy 0792,HfNbTaTiZr,0,0,0,0,0,0,0,0.2,0,0.2,0,0.2,0.2,0.2,0,0,0,0,0,0,0,0,0,0,0,5,2.72 ,13.38 ,655.02398,2523.00 ,4.01 ,0.12 ,4.40 ,AC,BCC1 + BCC2,BCC,BCC_SS,10.1007/s11661-018-4646-8
Alloy 0793,HfNbTaTiZr,0,0,0,0,0,0,0,0.2,0,0.2,0,0.2,0.2,0.2,0,0,0,0,0,0,0,0,0,0,0,5,2.72 ,13.38 ,655.02398,2523.00 ,4.01 ,0.12 ,4.40 ,AC,BCC1 + BCC2,BCC,BCC_SS,10.1007/s11661-018-4646-8
Alloy 0794,HfNbTaTiZr,0,0,0,0,0,0,0,0.2,0,0.2,0,0.2,0.2,0.2,0,0,0,0,0,0,0,0,0,0,0,5,2.72 ,13.38 ,655.02398,2523.00 ,4.01 ,0.12 ,4.40 ,AC,BCC1 + BCC2,BCC,BCC_SS,10.1007/s11661-018-4646-8
Alloy 0795,HfNbTaTiZr,0,0,0,0,0,0,0,0.2,0,0.2,0,0.2,0.2,0.2,0,0,0,0,0,0,0,0,0,0,0,5,2.72 ,13.38 ,655.02398,2523.00 ,4.01 ,0.12 ,4.40 ,AC,BCC1 + BCC2,BCC,BCC_SS,10.1007/s11661-018-4646-8
Alloy 0796,CoCrFeNiMnC0.01,0,0.199600798,0.199600798,0.199600798,0.199600798,0,0.199600798,0,0,0,0,0,0,0,0,0.001996008,0,0,0,0,0,0,0,0,0,6,-4.554563528,13.47464902,386.5139946,1489.328683,3.704143663,0.142584003,7.992015968,AC,FCC,FCC,FCC_SS,10.1016/j.jallcom.2016.09.208
Alloy 0797,CoCrFeNiMnC0.01,0,0.199600798,0.199600798,0.199600798,0.199600798,0,0.199600798,0,0,0,0,0,0,0,0,0.001996008,0,0,0,0,0,0,0,0,0,6,-4.554563528,13.47464902,386.5139946,1489.328683,3.704143663,0.142584003,7.992015968,AC,FCC,FCC,FCC_SS,10.1016/j.jallcom.2016.09.208
Alloy 0798,CoCrFeNiMnC0.01,0,0.199600798,0.199600798,0.199600798,0.199600798,0,0.199600798,0,0,0,0,0,0,0,0,0.001996008,0,0,0,0,0,0,0,0,0,6,-4.554563528,13.47464902,386.5139946,1489.328683,3.704143663,0.142584003,7.992015968,AC,FCC,FCC,FCC_SS,10.1016/j.jallcom.2016.09.208
Alloy 0799,CoCrFeNiMnC0.01,0,0.199600798,0.199600798,0.199600798,0.199600798,0,0.199600798,0,0,0,0,0,0,0,0,0.001996008,0,0,0,0,0,0,0,0,0,6,-4.554563528,13.47464902,386.5139946,1489.328683,3.704143663,0.142584003,7.992015968,AC,FCC,FCC,FCC_SS,10.1016/j.jallcom.2016.09.208
Alloy 0800,CoCrFeNiMnC0.01,0,0.199600798,0.199600798,0.199600798,0.199600798,0,0.199600798,0,0,0,0,0,0,0,0,0.001996008,0,0,0,0,0,0,0,0,0,6,-4.554563528,13.47464902,386.5139946,1489.328683,3.704143663,0.142584003,7.992015968,AC,FCC,FCC,FCC_SS,10.1016/j.jallcom.2016.09.208
Alloy 0801,Al0.3CoCrFeNi,0.069767442,0.23255814,0.23255814,0.23255814,0.23255814,0,0,0,0,0,0,0,0,0,0,0,0,0,0,0,0,0,0,0,0,5,-7.27 ,12.83 ,469.9351993,1806.29 ,3.49 ,0.11 ,7.88 ,AC,FCC,FCC,FCC_SS,10.1016/j.matdes.2017.02.072
Alloy 0802,Al0.3CoCrFeNi,0.069767442,0.23255814,0.23255814,0.23255814,0.23255814,0,0,0,0,0,0,0,0,0,0,0,0,0,0,0,0,0,0,0,0,5,-7.27 ,12.83 ,469.9351993,1806.29 ,3.49 ,0.11 ,7.88 ,AC,FCC,FCC,FCC_SS,10.1016/j.matdes.2017.02.072
Alloy 0803,Al0.3CoCrFeNi,0.069767442,0.23255814,0.23255814,0.23255814,0.23255814,0,0,0,0,0,0,0,0,0,0,0,0,0,0,0,0,0,0,0,0,5,-7.27 ,12.83 ,469.9351993,1806.29 ,3.49 ,0.11 ,7.88 ,AC,FCC + Im,FCC + Im,Im,10.1016/j.matdes.2017.02.072
Alloy 0804,Al0.3CoCrFeNi,0.069767442,0.23255814,0.23255814,0.23255814,0.23255814,0,0,0,0,0,0,0,0,0,0,0,0,0,0,0,0,0,0,0,0,5,-7.27 ,12.83 ,469.9351993,1806.29 ,3.49 ,0.11 ,7.88 ,AC,FCC + Im,FCC + Im,Im,10.1016/j.jallcom.2008.12.088
Alloy 0805,Al0.3CoCrFeNi,0.069767442,0.23255814,0.23255814,0.23255814,0.23255814,0,0,0,0,0,0,0,0,0,0,0,0,0,0,0,0,0,0,0,0,5,-7.27 ,12.83 ,469.9351993,1806.29 ,3.49 ,0.11 ,7.88 ,AC,FCC +Im,FCC + Im,Im,10.1016/j.jallcom.2008.12.088
Alloy 0806,Al0.3CoCrFeNi,0.069767442,0.23255814,0.23255814,0.23255814,0.23255814,0,0,0,0,0,0,0,0,0,0,0,0,0,0,0,0,0,0,0,0,5,-7.27 ,12.83 ,469.9351993,1806.29 ,3.49 ,0.11 ,7.88 ,AC,FCC + Im,FCC + Im,Im,10.1016/j.jallcom.2008.12.088
Alloy 0807,CoCrNi,0,0.333333333,0.333333333,0,0.333333333,0,0,0,0,0,0,0,0,0,0,0,0,0,0,0,0,0,0,0,0,3,-4.89 ,9.13 ,499.23715,1892.00 ,1.12 ,0.11 ,8.33 ,AC,FCC,FCC,FCC_SS,10.1038/ncomms10602
Alloy 0808,CoCrNi,0,0.333333333,0.333333333,0,0.333333333,0,0,0,0,0,0,0,0,0,0,0,0,0,0,0,0,0,0,0,0,3,-4.89 ,9.13 ,499.23715,1892.00 ,1.12 ,0.11 ,8.33 ,AC,FCC,FCC,FCC_SS,10.1038/ncomms10602
Alloy 0809,CoCrFeMnNi,0,0.2,0.2,0.2,0.2,0,0.2,0,0,0,0,0,0,0,0,0,0,0,0,0,0,0,0,0,0,5,-4.16 ,13.38 ,467.623384,1801.20 ,0.92 ,0.14 ,8.00 ,AC,FCC,FCC,FCC_SS,10.1016/j.intermet.2013.03.018
Alloy 0810,CoCrFeMnNi,0,0.2,0.2,0.2,0.2,0,0.2,0,0,0,0,0,0,0,0,0,0,0,0,0,0,0,0,0,0,5,-4.16 ,13.38 ,467.623384,1801.20 ,0.92 ,0.14 ,8.00 ,AC,FCC,FCC,FCC_SS,10.1016/j.intermet.2013.03.018
Alloy 0811,CoCrFeMnNi,0,0.2,0.2,0.2,0.2,0,0.2,0,0,0,0,0,0,0,0,0,0,0,0,0,0,0,0,0,0,5,-4.16 ,13.38 ,467.623384,1801.20 ,0.92 ,0.14 ,8.00 ,AC,FCC,FCC,FCC_SS,10.1016/j.intermet.2013.03.018
Alloy 0812,CoCrFeMnNi,0,0.2,0.2,0.2,0.2,0,0.2,0,0,0,0,0,0,0,0,0,0,0,0,0,0,0,0,0,0,5,-4.16 ,13.38 ,467.623384,1801.20 ,0.92 ,0.14 ,8.00 ,AC,FCC,FCC,FCC_SS,10.1016/j.intermet.2013.03.018
Alloy 0813,CoCrFeMnNi,0,0.2,0.2,0.2,0.2,0,0.2,0,0,0,0,0,0,0,0,0,0,0,0,0,0,0,0,0,0,5,-4.16 ,13.38 ,467.623384,1801.20 ,0.92 ,0.14 ,8.00 ,AC,FCC,FCC,FCC_SS,10.1016/j.intermet.2013.03.018
Alloy 0814,CoCrFeMnNi,0,0.2,0.2,0.2,0.2,0,0.2,0,0,0,0,0,0,0,0,0,0,0,0,0,0,0,0,0,0,5,-4.16 ,13.38 ,467.623384,1801.20 ,0.92 ,0.14 ,8.00 ,AC,FCC,FCC,FCC_SS,10.1016/j.intermet.2013.03.018
Alloy 0815,CoCrFeMnNi,0,0.2,0.2,0.2,0.2,0,0.2,0,0,0,0,0,0,0,0,0,0,0,0,0,0,0,0,0,0,5,-4.16 ,13.38 ,467.623384,1801.20 ,0.92 ,0.14 ,8.00 ,AC,FCC,FCC,FCC_SS,10.1016/j.intermet.2013.03.018
Alloy 0816,CoCrFeNi,0,0.25,0.25,0.25,0.25,0,0,0,0,0,0,0,0,0,0,0,0,0,0,0,0,0,0,0,0,4,-3.75 ,11.53 ,489.4027225,1871.75 ,1.03 ,0.10 ,8.25 ,AC,FCC,FCC,FCC_SS,10.1016/j.intermet.2013.03.018
Alloy 0817,CoCrFeNi,0,0.25,0.25,0.25,0.25,0,0,0,0,0,0,0,0,0,0,0,0,0,0,0,0,0,0,0,0,4,-3.75 ,11.53 ,489.4027225,1871.75 ,1.03 ,0.10 ,8.25 ,AC,FCC,FCC,FCC_SS,10.1016/j.intermet.2013.03.018
Alloy 0818,CoCrFeNi,0,0.25,0.25,0.25,0.25,0,0,0,0,0,0,0,0,0,0,0,0,0,0,0,0,0,0,0,0,4,-3.75 ,11.53 ,489.4027225,1871.75 ,1.03 ,0.10 ,8.25 ,AC,FCC,FCC,FCC_SS,10.1016/j.intermet.2013.03.018
Alloy 0819,CoCrFeNi,0,0.25,0.25,0.25,0.25,0,0,0,0,0,0,0,0,0,0,0,0,0,0,0,0,0,0,0,0,4,-3.75 ,11.53 ,489.4027225,1871.75 ,1.03 ,0.10 ,8.25 ,AC,FCC,FCC,FCC_SS,10.1016/j.intermet.2013.03.018
Alloy 0820,CoCrFeNi,0,0.25,0.25,0.25,0.25,0,0,0,0,0,0,0,0,0,0,0,0,0,0,0,0,0,0,0,0,4,-3.75 ,11.53 ,489.4027225,1871.75 ,1.03 ,0.10 ,8.25 ,AC,FCC,FCC,FCC_SS,10.1016/j.intermet.2013.03.018
Alloy 0821,CoCrFeNi,0,0.25,0.25,0.25,0.25,0,0,0,0,0,0,0,0,0,0,0,0,0,0,0,0,0,0,0,0,4,-3.75 ,11.53 ,489.4027225,1871.75 ,1.03 ,0.10 ,8.25 ,AC,FCC,FCC,FCC_SS,10.1016/j.intermet.2013.03.018
Alloy 0822,CoCrFeNi,0,0.25,0.25,0.25,0.25,0,0,0,0,0,0,0,0,0,0,0,0,0,0,0,0,0,0,0,0,4,-3.75 ,11.53 ,489.4027225,1871.75 ,1.03 ,0.10 ,8.25 ,AC,FCC,FCC,FCC_SS,10.1016/j.intermet.2013.03.018
Alloy 0823,Fe40Mn27Ni26Co5Cr2,0,0.05,0.02,0.4,0.26,0,0.27,0,0,0,0,0,0,0,0,0,0,0,0,0,0,0,0,0,0,5,-3.4172,10.79468703,374.5031969,1428.295292,3.715774934,0.142942331,8.26,AC,FCC,FCC,FCC_SS,10.1016/j.scriptamat.2013.09.030
Alloy 0824,Fe40Mn27Ni26Co5Cr2,0,0.05,0.02,0.4,0.26,0,0.27,0,0,0,0,0,0,0,0,0,0,0,0,0,0,0,0,0,0,5,-3.4172,10.79468703,374.5031969,1428.295292,3.715774934,0.142942331,8.26,AC,FCC,FCC,FCC_SS,10.1016/j.scriptamat.2013.09.030
Alloy 0825,Fe40Mn27Ni26Co5Cr2,0,0.05,0.02,0.4,0.26,0,0.27,0,0,0,0,0,0,0,0,0,0,0,0,0,0,0,0,0,0,5,-3.4172,10.79468703,374.5031969,1428.295292,3.715774934,0.142942331,8.26,AC,FCC,FCC,FCC_SS,10.1016/j.scriptamat.2013.09.030
Alloy 0826,Fe50Mn30Co10Cr10,0,0.1,0.1,0.5,0,0,0.3,0,0,0,0,0,0,0,0,0,0,0,0,0,0,0,0,0,0,4,-0.92,9.713640154,388.6624044,1476.2,3.833181374,0.132075736,7.6,AC,FCC + Im,FCC + Im,Im,10.1038/nature17981
Alloy 0827,Fe50Mn30Co10Cr10,0,0.1,0.1,0.5,0,0,0.3,0,0,0,0,0,0,0,0,0,0,0,0,0,0,0,0,0,0,4,-0.92,9.713640154,388.6624044,1476.2,3.833181374,0.132075736,7.6,AC,FCC + Im,FCC + Im,Im,10.1038/nature17981
Alloy 0828,Fe40Mn27Ni26Co5Cr2,0,0.05,0.02,0.4,0.26,0,0.27,0,0,0,0,0,0,0,0,0,0,0,0,0,0,0,0,0,0,5,-3.4172,10.79468703,374.5031969,1428.295292,3.715774934,0.142942331,8.26,AC,FCC,FCC,FCC_SS,10.1007/s11837-014-1133-6
Alloy 0829,Fe40Mn27Ni26Co5Cr2,0,0.05,0.02,0.4,0.26,0,0.27,0,0,0,0,0,0,0,0,0,0,0,0,0,0,0,0,0,0,5,-3.4172,10.79468703,374.5031969,1428.295292,3.715774934,0.142942331,8.26,AC,FCC,FCC,FCC_SS,10.1007/s11837-014-1133-6
Alloy 0830,Fe40Mn40Co10Cr10,0,0.1,0.1,0.4,0,0,0.4,0,0,0,0,0,0,0,0,0,0,0,0,0,0,0,0,0,0,4,-0.96,9.923722948,380.7230282,1447.2,4.045008413,0.138289551,7.5,AC,FCC,FCC,FCC_SS,10.1016/j.actamat.2015.04.014
Alloy 0831,CoCrFeMnNi,0,0.2,0.2,0.2,0.2,0,0.2,0,0,0,0,0,0,0,0,0,0,0,0,0,0,0,0,0,0,5,-4.16 ,13.38 ,467.623384,1801.20 ,0.92 ,0.14 ,8.00 ,AC,FCC,FCC,FCC_SS,10.1016/j.actamat.2017.07.023
Alloy 0832,Co20Cr20Fe34Mn20Ni6,0,0.2,0.2,0.34,0.06,0,0.2,0,0,0,0,0,0,0,0,0,0,0,0,0,0,0,0,0,0,5,-2.5472,12.48219162,390.9731112,1500.763656,3.302527895,0.129185758,7.72,AC,FCC + Im,FCC + Im,Im,10.1016/j.actamat.2017.07.023
Alloy 0833,Co20Cr20Fe40Mn20,0,0.125,0.125,0.5,0,0,0.25,0,0,0,0,0,0,0,0,0,0,0,0,0,0,0,0,0,0,4,-1.76,11.07635214,401.6319616,1533.4,3.316337271,0.124739729,7.6,AC,FCC + Im,FCC + Im,Im,10.1016/j.actamat.2017.07.023
Alloy 0834,CrNbTiZr,0,0,0.25,0,0,0,0,0.25,0,0.25,0,0.25,0,0,0,0,0,0,0,0,0,0,0,0,0,4,-5.00 ,11.53 ,588.2371325,2249.75 ,7.84 ,0.12 ,4.75 ,AC,BCC + Im,BCC + Im,Im,10.1016/j.actamat.2012.11.032
Alloy 0835,AlNbTiV,0.25,0,0,0,0,0,0,0.25,0.25,0.25,0,0,0,0,0,0,0,0,0,0,0,0,0,0,0,4,-16.25 ,11.53 ,510.3391989,1951.87 ,3.30 ,0.03 ,4.25 ,AC,BCC + Im,BCC + Im,Im,10.1016/j.jallcom.2015.08.224
Alloy 0836,AlNbTiV,0.25,0,0,0,0,0,0,0.25,0.25,0.25,0,0,0,0,0,0,0,0,0,0,0,0,0,0,0,4,-16.25 ,11.53 ,510.3391989,1951.87 ,3.30 ,0.03 ,4.25 ,AC,BCC + Im,BCC + Im,Im,10.1016/j.jallcom.2015.08.224
Alloy 0837,AlCrNbTiV,0.2,0,0.2,0,0,0,0,0.2,0.2,0.2,0,0,0,0,0,0,0,0,0,0,0,0,0,0,0,5,-14.56,13.38161053,432.9526956,1667.706423,5.90234915,0.039698866,4.6,AC,BCC + Im,BCC + Im,Im,10.1016/j.jallcom.2015.08.224
Alloy 0838,AlCrNbTiV,0.2,0,0.2,0,0,0,0,0.2,0.2,0.2,0,0,0,0,0,0,0,0,0,0,0,0,0,0,0,5,-14.56,13.38161053,432.9526956,1667.706423,5.90234915,0.039698866,4.6,AC,BCC + Im,BCC + Im,Im,10.1016/j.jallcom.2015.08.224
Alloy 0839,AlCrNbTiV,0.2,0,0.2,0,0,0,0,0.2,0.2,0.2,0,0,0,0,0,0,0,0,0,0,0,0,0,0,0,5,-14.56,13.38161053,432.9526956,1667.706423,5.90234915,0.039698866,4.6,AC,BCC + Im,BCC + Im,Im,10.1016/j.jallcom.2015.08.224
Alloy 0840,AlCrNbTiV,0.2,0,0.2,0,0,0,0,0.2,0.2,0.2,0,0,0,0,0,0,0,0,0,0,0,0,0,0,0,5,-14.56,13.38161053,432.9526956,1667.706423,5.90234915,0.039698866,4.6,AC,BCC + Im,BCC + Im,Im,10.1016/j.jallcom.2015.08.224
Alloy 0841,Al18Cr28Nb18Ti18V18,0.18,0.28,0,0,0,0,0,0.18,0.18,0.18,0,0,0,0,0,0,0,0,0,0,0,0,0,0,0,5,-13.6656,13.22901807,437.5084867,1684.261071,6.31973639,0.040764691,4.74,AC,BCC + Im,BCC + Im,Im,10.1016/j.jallcom.2015.08.224
Alloy 0842,Al18Cr28Nb18Ti18V18,0.18,0.28,0,0,0,0,0,0.18,0.18,0.18,0,0,0,0,0,0,0,0,0,0,0,0,0,0,0,5,-13.6656,13.22901807,437.5084867,1684.261071,6.31973639,0.040764691,4.74,AC,BCC + Im,BCC + Im,Im,10.1016/j.jallcom.2015.08.224
Alloy 0843,Al18Cr28Nb18Ti18V18,0.18,0.28,0,0,0,0,0,0.18,0.18,0.18,0,0,0,0,0,0,0,0,0,0,0,0,0,0,0,5,-13.6656,13.22901807,437.5084867,1684.261071,6.31973639,0.040764691,4.74,AC,BCC + Im,BCC + Im,Im,10.1016/j.jallcom.2015.08.224
Alloy 0844,Al18Cr28Nb18Ti18V18,0.18,0.28,0,0,0,0,0,0.18,0.18,0.18,0,0,0,0,0,0,0,0,0,0,0,0,0,0,0,5,-13.6656,13.22901807,437.5084867,1684.261071,6.31973639,0.040764691,4.74,AC,BCC + Im,BCC + Im,Im,10.1016/j.jallcom.2015.08.224
Alloy 0845,Al8Co17Cr17Cu8Fe17Ni33,0.08,0.17,0.17,0.17,0.33,0.08,0,0,0,0,0,0,0,0,0,0,0,0,0,0,0,0,0,0,0,6,-5.1292,13.91569271,365.6751229,1411.433429,3.985354213,0.108064795,8.33,AC,FCC + Im,FCC + Im,Im,10.1007/s11837-013-0756-3
Alloy 0846,Al8Co17Cr17Cu8Fe17Ni33,0.08,0.17,0.17,0.17,0.33,0.08,0,0,0,0,0,0,0,0,0,0,0,0,0,0,0,0,0,0,0,6,-5.1292,13.91569271,365.6751229,1411.433429,3.985354213,0.108064795,8.33,AC,FCC + Im,FCC + Im,Im,10.1007/s11837-013-0756-3
Alloy 0847,Al8Co17Cr17Cu8Fe17Ni33,0.08,0.17,0.17,0.17,0.33,0.08,0,0,0,0,0,0,0,0,0,0,0,0,0,0,0,0,0,0,0,6,-5.1292,13.91569271,365.6751229,1411.433429,3.985354213,0.108064795,8.33,AC,FCC + Im,FCC + Im,Im,10.1007/s11837-013-0756-3
Alloy 0848,Al8Co17Cr17Cu8Fe17Ni33,0.08,0.17,0.17,0.17,0.33,0.08,0,0,0,0,0,0,0,0,0,0,0,0,0,0,0,0,0,0,0,6,-5.1292,13.91569271,365.6751229,1411.433429,3.985354213,0.108064795,8.33,AC,FCC + Im,FCC + Im,Im,10.1007/s11837-013-0756-3
Alloy 0849,HfNbTiZr,0,0,0,0,0,0,0,0.25,0,0.25,0,0.25,0.25,0,0,0,0,0,0,0,0,0,0,0,0,4,2.50 ,11.53 ,609.5544375,2331.25 ,4.12 ,0.13 ,4.25 ,AC,BCC,BCC,BCC_SS,10.1016/j.msea.2018.03.071
Alloy 0850,Al3(HfNbTiZr)97,0.03,0,0,0,0,0,0,0.2425,0,0.2425,0,0.2425,0.2425,0,0,0,0,0,0,0,0,0,0,0,0,5,-14.01996054,12.1095258,496.6971104,1903.906733,4.645486222,0.124723309,3.983957219,AC,BCC,BCC,BCC_SS,10.1016/j.msea.2018.03.071
Alloy 0851,Al5(HfNbTiZr)95,0.05,0,0,0,0,0,0,0.2375,0,0.2375,0,0.2375,0.2375,0,0,0,0,0,0,0,0,0,0,0,0,5,-6.2225,12.6005248,522.6054196,2006.961196,4.920843689,0.131569314,4.1875,AC,BCC,BCC,BCC_SS,10.1016/j.msea.2018.03.071
Alloy 0852,Al7(HfNbTiZr)93,0.07,0,0,0,0,0,0,0.2325,0,0.2325,0,0.2325,0.2325,0,0,0,0,0,0,0,0,0,0,0,0,5,-8.5281,12.8283229,515.9997301,1983.337556,4.93564939,0.132166181,4.1625,AC,BCC,BCC,BCC_SS,10.1016/j.msea.2018.03.071
Alloy 0853,Al10 (HfNbTiZr)90,0.1,0,0,0,0,0,0,0.225,0,0.225,0,0.225,0.225,0,0,0,0,0,0,0,0,0,0,0,0,5,-11.79,13.07655279,506.2105319,1947.582365,4.952975798,0.132898222,4.125,AC,BCC + Im,BCC + Im,Im,10.1016/j.msea.2018.03.071
Alloy 0854,Al12(HfNbTiZr)88,0.12,0,0,0,0,0,0,0.22,0,0.22,0,0.22,0.22,0,0,0,0,0,0,0,0,0,0,0,0,5,-13.8336,13.19392083,499.7308796,1923.529714,4.961272793,0.133278806,4.1,AC,BCC + Im,BCC + Im,Im,10.1016/j.msea.2018.03.071
Alloy 0855,HfNbTiZr,0,0,0,0,0,0,0,0.25,0,0.25,0,0.25,0.25,0,0,0,0,0,0,0,0,0,0,0,0,4,2.50 ,11.53 ,609.5544375,2331.25 ,4.12 ,0.13 ,4.25 ,AC,BCC,BCC,BCC_SS,10.1016/j.msea.2018.03.071
Alloy 0856,Al3(HfNbTiZr)97,0.03,0,0,0,0,0,0,0.2425,0,0.2425,0,0.2425,0.2425,0,0,0,0,0,0,0,0,0,0,0,0,5,-14.01996054,12.1095258,496.6971104,1903.906733,4.645486222,0.124723309,3.983957219,AC,BCC,BCC,BCC_SS,10.1016/j.msea.2018.03.071
Alloy 0857,Al5(HfNbTiZr)95,0.05,0,0,0,0,0,0,0.2375,0,0.2375,0,0.2375,0.2375,0,0,0,0,0,0,0,0,0,0,0,0,5,-6.2225,12.6005248,522.6054196,2006.961196,4.920843689,0.131569314,4.1875,AC,BCC,BCC,BCC_SS,10.1016/j.msea.2018.03.071
Alloy 0858,Al7(HfNbTiZr)93,0.07,0,0,0,0,0,0,0.2325,0,0.2325,0,0.2325,0.2325,0,0,0,0,0,0,0,0,0,0,0,0,5,-8.5281,12.8283229,515.9997301,1983.337556,4.93564939,0.132166181,4.1625,AC,BCC,BCC,BCC_SS,10.1016/j.msea.2018.03.071
Alloy 0859,Al10 (HfNbTiZr)90,0.1,0,0,0,0,0,0,0.225,0,0.225,0,0.225,0.225,0,0,0,0,0,0,0,0,0,0,0,0,5,-11.79,13.07655279,506.2105319,1947.582365,4.952975798,0.132898222,4.125,AC,BCC + Im,BCC + Im,Im,10.1016/j.msea.2018.03.071
Alloy 0860,Al12(HfNbTiZr)88,0.12,0,0,0,0,0,0,0.22,0,0.22,0,0.22,0.22,0,0,0,0,0,0,0,0,0,0,0,0,5,-13.8336,13.19392083,499.7308796,1923.529714,4.961272793,0.133278806,4.1,AC,BCC + Im,BCC + Im,Im,10.1016/j.msea.2018.03.071
Alloy 0861,Al0.2CrFeCoNi2Cu0.2,0.037037037,0.185185185,0.185185185,0.185185185,0.37037037,0.037037037,0,0,0,0,0,0,0,0,0,0,0,0,0,0,0,0,0,0,0,6,-4.53223594,12.87823209,384.4714902,1478.0617,2.824424341,0.100776138,8.481481481,AC,FCC + Im,FCC + Im,Im,10.1016/j.msea.2017.04.111
Alloy 0862,Al0.2CrFeCoNi2Cu0.2,0.037037037,0.185185185,0.185185185,0.185185185,0.37037037,0.037037037,0,0,0,0,0,0,0,0,0,0,0,0,0,0,0,0,0,0,0,6,-4.53223594,12.87823209,384.4714902,1478.0617,2.824424341,0.100776138,8.481481481,AC,FCC,FCC,FCC_SS,10.1016/j.msea.2017.04.111
Alloy 0863,Al0.3CuCrFeNi2,0.056603774,0,0.188679245,0.188679245,0.377358491,0.188679245,0,0,0,0,0,0,0,0,0,0,0,0,0,0,0,0,0,0,0,5,-7.01 ,12.26 ,387.096884,1484.62 ,3.42 ,0.11 ,8.28 ,AC,FCC,FCC,FCC_SS,10.1016/j.scriptamat.2016.06.019
Alloy 0864,Al0.3CuCrFeNi2,0.056603774,0,0.188679245,0.188679245,0.377358491,0.188679245,0,0,0,0,0,0,0,0,0,0,0,0,0,0,0,0,0,0,0,5,-7.01 ,12.26 ,387.096884,1484.62 ,3.42 ,0.11 ,8.28 ,AC,FCC,FCC,FCC_SS,10.1016/j.scriptamat.2016.06.019
Alloy 0865,Al0.3CuCrFeNi2,0.056603774,0,0.188679245,0.188679245,0.377358491,0.188679245,0,0,0,0,0,0,0,0,0,0,0,0,0,0,0,0,0,0,0,5,-7.01 ,12.26 ,387.096884,1484.62 ,3.42 ,0.11 ,8.28 ,AC,FCC + Im,FCC + Im,Im,10.1016/j.scriptamat.2016.06.019
Alloy 0866,Al10Co25Cr8Fe15Ni36Ti6,0.1,0.25,0.08,0.15,0.36,0,0,0.06,0,0,0,0,0,0,0,0,0,0,0,0,0,0,0,0,0,6,-13.9748,13.30361728,369.6710207,1423.527704,5.655462385,0.122434105,8.07,AC,FCC + Im,FCC + Im,Im,10.1007/s11837-015-1484-7
Alloy 0867,Al10Co25Cr8Fe15Ni36Ti6,0.1,0.25,0.08,0.15,0.36,0,0,0.06,0,0,0,0,0,0,0,0,0,0,0,0,0,0,0,0,0,6,-13.9748,13.30361728,369.6710207,1423.527704,5.655462385,0.122434105,8.07,AC,FCC + Im,FCC + Im,Im,10.1007/s11837-015-1484-7
Alloy 0868,Al10Co25Cr8Fe15Ni36Ti6,0.1,0.25,0.08,0.15,0.36,0,0,0.06,0,0,0,0,0,0,0,0,0,0,0,0,0,0,0,0,0,6,-13.9748,13.30361728,369.6710207,1423.527704,5.655462385,0.122434105,8.07,AC,FCC + Im,FCC + Im,Im,10.1007/s11837-015-1484-7
Alloy 0869,Al10Co25Cr8Fe15Ni36Ti6,0.1,0.25,0.08,0.15,0.36,0,0,0.06,0,0,0,0,0,0,0,0,0,0,0,0,0,0,0,0,0,6,-13.9748,13.30361728,369.6710207,1423.527704,5.655462385,0.122434105,8.07,AC,FCC + Im,FCC + Im,Im,10.1007/s11837-015-1484-7
Alloy 0870,Al10Co25Cr8Fe15Ni36Ti6,0.1,0.25,0.08,0.15,0.36,0,0,0.06,0,0,0,0,0,0,0,0,0,0,0,0,0,0,0,0,0,6,-13.9748,13.30361728,369.6710207,1423.527704,5.655462385,0.122434105,8.07,AC,FCC + Im,FCC + Im,Im,10.1007/s11837-015-1484-7
Alloy 0871,Al10Co25Cr8Fe15Ni36Ti6,0.1,0.25,0.08,0.15,0.36,0,0,0.06,0,0,0,0,0,0,0,0,0,0,0,0,0,0,0,0,0,6,-13.9748,13.30361728,369.6710207,1423.527704,5.655462385,0.122434105,8.07,AC,FCC + Im,FCC + Im,Im,10.1007/s11837-015-1484-7
Alloy 0872,Al10Co25Cr8Fe15Ni36Ti6,0.1,0.25,0.08,0.15,0.36,0,0,0.06,0,0,0,0,0,0,0,0,0,0,0,0,0,0,0,0,0,6,-13.9748,13.30361728,369.6710207,1423.527704,5.655462385,0.122434105,8.07,AC,FCC + Im,FCC + Im,Im,10.1007/s11837-015-1484-7
Alloy 0873,Al10Co25Cr8Fe15Ni36Ti6,0.1,0.25,0.08,0.15,0.36,0,0,0.06,0,0,0,0,0,0,0,0,0,0,0,0,0,0,0,0,0,6,-13.9748,13.30361728,369.6710207,1423.527704,5.655462385,0.122434105,8.07,AC,FCC + Im,FCC + Im,Im,10.1007/s11837-015-1484-7
Alloy 0874,Al10Co25Cr8Fe15Ni36Ti6,0.1,0.25,0.08,0.15,0.36,0,0,0.06,0,0,0,0,0,0,0,0,0,0,0,0,0,0,0,0,0,6,-13.9748,13.30361728,369.6710207,1423.527704,5.655462385,0.122434105,8.07,AC,FCC + Im,FCC + Im,Im,10.1007/s11837-015-1484-7
Alloy 0875,Al0.2Co1.5CrFeNi1.5Ti0.3,0.036363636,0.272727273,0.181818182,0.181818182,0.272727273,0,0,0.054545455,0,0,0,0,0,0,0,0,0,0,0,0,0,0,0,0,0,6,-10.02975207,13.36783889,392.8520383,1513.148704,4.630363442,0.116865961,8.054545455,AC,FCC + Im,FCC + Im,Im,10.1016/j.ijplas.2017.10.005
Alloy 0876,Al0.2Co1.5CrFeNi1.5Ti0.3,0.036363636,0.272727273,0.181818182,0.181818182,0.272727273,0,0,0.054545455,0,0,0,0,0,0,0,0,0,0,0,0,0,0,0,0,0,6,-10.02975207,13.36783889,392.8520383,1513.148704,4.630363442,0.116865961,8.054545455,AC,FCC + Im,FCC + Im,Im,10.1016/j.ijplas.2017.10.005
Alloy 0877,Al0.2Co1.5CrFeNi1.5Ti0.3,0.036363636,0.272727273,0.181818182,0.181818182,0.272727273,0,0,0.054545455,0,0,0,0,0,0,0,0,0,0,0,0,0,0,0,0,0,6,-10.02975207,13.36783889,392.8520383,1513.148704,4.630363442,0.116865961,8.054545455,AC,FCC + Im,FCC + Im,Im,10.1016/j.ijplas.2017.10.005
Alloy 0878,Al0.2Co1.5CrFeNi1.5Ti0.3,0.036363636,0.272727273,0.181818182,0.181818182,0.272727273,0,0,0.054545455,0,0,0,0,0,0,0,0,0,0,0,0,0,0,0,0,0,6,-10.02975207,13.36783889,392.8520383,1513.148704,4.630363442,0.116865961,8.054545455,AC,FCC + Im,FCC + Im,Im,10.1016/j.ijplas.2017.10.005
Alloy 0879,Al0.2Co1.5CrFeNi1.5Ti0.3,0.036363636,0.272727273,0.181818182,0.181818182,0.272727273,0,0,0.054545455,0,0,0,0,0,0,0,0,0,0,0,0,0,0,0,0,0,6,-10.02975207,13.36783889,392.8520383,1513.148704,4.630363442,0.116865961,8.054545455,AC,FCC + Im,FCC + Im,Im,10.1016/j.ijplas.2017.10.005
Alloy 0880,Al0.2Co1.5CrFeNi1.5Ti0.3,0.036363636,0.272727273,0.181818182,0.181818182,0.272727273,0,0,0.054545455,0,0,0,0,0,0,0,0,0,0,0,0,0,0,0,0,0,6,-10.02975207,13.36783889,392.8520383,1513.148704,4.630363442,0.116865961,8.054545455,AC,FCC + Im,FCC + Im,Im,10.1016/j.ijplas.2017.10.005
Alloy 0881,Al0.5CrNbTi2V0.5,0.1,0,0.2,0,0,0,0,0.4,0.1,0.2,0,0,0,0,0,0,0,0,0,0,0,0,0,0,0,5,-10.96,12.22898133,463.7034701,1778.243734,6.018491588,0.046861498,4.6,AC,BCC + Im,BCC + Im,Im,10.1016/j.matlet.2016.11.030
Alloy 0882,Al0.5CrNbTi2V0.5,0.1,0,0.2,0,0,0,0,0.4,0.1,0.2,0,0,0,0,0,0,0,0,0,0,0,0,0,0,0,5,-10.96,12.22898133,463.7034701,1778.243734,6.018491588,0.046861498,4.6,AC,BCC + Im,BCC + Im,Im,10.1016/j.matlet.2016.11.030
Alloy 0883,Al0.5CrNbTi2V0.5,0.1,0,0.2,0,0,0,0,0.4,0.1,0.2,0,0,0,0,0,0,0,0,0,0,0,0,0,0,0,5,-10.96,12.22898133,463.7034701,1778.243734,6.018491588,0.046861498,4.6,AC,BCC + Im,BCC + Im,Im,10.1016/j.matlet.2016.11.030
Alloy 0884,Al0.5CrNbTi2V0.5,0.1,0,0.2,0,0,0,0,0.4,0.1,0.2,0,0,0,0,0,0,0,0,0,0,0,0,0,0,0,5,-10.96,12.22898133,463.7034701,1778.243734,6.018491588,0.046861498,4.6,AC,BCC + Im,BCC + Im,Im,10.1016/j.matlet.2016.11.030
Alloy 0885,AlHfNbTaTiZr,0.166666667,0,0,0,0,0,0,0.166666667,0,0.166666667,0,0.166666667,0.166666667,0.166666667,0,0,0,0,0,0,0,0,0,0,0,6,-14.77777778,14.8975162,531.9761786,2061.161708,4.902772537,0.122610494,4.166666667,AC,BCC,BCC,BCC_SS,10.1016/j.jallcom.2014.11.064
Alloy 0886,Hf0.5Mo0.5NbTiZrC0.1,0,0,0,0,0,0,0,0.243902439,0,0.243902439,0.12195122,0.243902439,0.12195122,0,0,0.024390244,0,0,0,0,0,0,0,0,0,6,-6.472337894,13.60418835,546.1732103,2105.584046,9.450575175,0.298721248,4.487804878,AC,BCC + Im,BCC + Im,Im,10.1016/j.intermet.2015.09.011
Alloy 0887,Hf0.5Mo0.5NbTiZrC0.3,0,0,0,0,0,0,0,0.23255814,0,0.23255814,0.11627907,0.23255814,0.11627907,0,0,0.069767442,0,0,0,0,0,0,0,0,0,6,-17.22011898,14.16626487,546.3815775,2111.003024,13.92424922,0.356784662,4.465116279,AC,BCC + Im,BCC + Im,Im,10.1016/j.intermet.2015.09.011
Alloy 0888,Al0.5NbTa0.8Ti1.5V0.2Zr,0.1,0,0,0,0,0,0,0.3,0.04,0.2,0,0.2,0,0.16,0,0,0,0,0,0,0,0,0,0,0,6,-8.62 ,13.78 ,587.1169034,2264.97 ,4.23 ,0.10 ,4.30 ,AC,BCC + Im,BCC + Im,Im,10.1038/s41598-018-27144-3
Alloy 0889,Al0.5NbTa0.8Ti1.5V0.2Zr,0.1,0,0,0,0,0,0,0.3,0.04,0.2,0,0.2,0,0.16,0,0,0,0,0,0,0,0,0,0,0,6,-8.62 ,13.78 ,587.1169034,2264.97 ,4.23 ,0.10 ,4.30 ,AC,BCC + Im,BCC + Im,Im,10.1038/s41598-018-27144-3
Alloy 0890,Al0.5NbTa0.8Ti1.5V0.2Zr,0.1,0,0,0,0,0,0,0.3,0.04,0.2,0,0.2,0,0.16,0,0,0,0,0,0,0,0,0,0,0,6,-8.62 ,13.78 ,587.1169034,2264.97 ,4.23 ,0.10 ,4.30 ,AC,BCC + Im,BCC + Im,Im,10.1038/s41598-018-27144-3
Alloy 0891,Al0.5NbTa0.8Ti1.5V0.2Zr,0.1,0,0,0,0,0,0,0.3,0.04,0.2,0,0.2,0,0.16,0,0,0,0,0,0,0,0,0,0,0,6,-8.62 ,13.78 ,587.1169034,2264.97 ,4.23 ,0.10 ,4.30 ,AC,BCC + Im,BCC + Im,Im,10.1038/s41598-018-27144-3
Alloy 0892,Al0.5NbTa0.8Ti1.5V0.2Zr,0.1,0,0,0,0,0,0,0.3,0.04,0.2,0,0.2,0,0.16,0,0,0,0,0,0,0,0,0,0,0,6,-8.62 ,13.78 ,587.1169034,2264.97 ,4.23 ,0.10 ,4.30 ,AC,BCC + Im,BCC + Im,Im,10.1038/s41598-018-27144-3
Alloy 0893,Al0.5NbTa0.8Ti1.5V0.2Zr,0.1,0,0,0,0,0,0,0.3,0.04,0.2,0,0.2,0,0.16,0,0,0,0,0,0,0,0,0,0,0,6,-8.62 ,13.78 ,587.1169034,2264.97 ,4.23 ,0.10 ,4.30 ,AC,BCC + Im,BCC + Im,Im,10.1038/s41598-018-27144-3
Alloy 0894,Mo0.5NbHf0.5ZrTiSi0.1,0,0,0,0,0,0,0,0.243902439,0,0.243902439,0.12195122,0.243902439,0.12195122,0,0,0,0,0,0.024390244,0,0,0,0,0,0,6,-6.472337894,13.60418835,543.450191,2095.086501,6.690756057,0.261445895,4.487804878,AC,BCC,BCC,BCC_SS,10.1016/j.jallcom.2015.11.091
Alloy 0895,Mo0.5NbHf0.5ZrTiSi0.3,0,0,0,0,0,0,0,0.23255814,0,0.23255814,0.11627907,0.23255814,0.11627907,0,0,0,0,0,0.069767442,0,0,0,0,0,0,6,-17.22011898,14.16626487,538.3708719,2080.053791,8.123389588,0.265227435,4.465116279,AC,BCC + Im,BCC + Im,Im,10.1016/j.jallcom.2015.11.091
Alloy 0896,Mo0.5NbHf0.5ZrTiSi0.5,0,0,0,0,0,0,0,0.222222222,0,0.222222222,0.111111111,0.222222222,0.111111111,0,0,0,0,0,0.111111111,0,0,0,0,0,0,6,-26.07407407,14.42664317,534.1002819,2065.666635,9.173947605,0.267807744,4.444444444,AC,BCC + Im,BCC + Im,Im,10.1016/j.jallcom.2015.11.091
Alloy 0897,Mo0.5NbHf0.5ZrTiSi0.7,0,0,0,0,0,0,0,0.212765957,0,0.212765957,0.106382979,0.212765957,0.106382979,0,0,0,0,0,0.14893617,0,0,0,0,0,0,6,-33.39067451,14.53503029,530.306829,2051.884324,9.987340405,0.269467056,4.425531915,AC,BCC + Im,BCC + Im,Im,10.1016/j.jallcom.2015.11.091
Alloy 0898,Mo0.5NbHf0.5ZrTiSi0.9,0,0,0,0,0,0,0,0.204081633,0,0.204081633,0.102040816,0.204081633,0.102040816,0,0,0,0,0,0.183673469,0,0,0,0,0,0,6,-39.45022907,14.55068902,526.8532776,2038.669501,10.63629522,0.270411629,4.408163265,AC,BCC + Im,BCC + Im,Im,10.1016/j.jallcom.2015.11.091
Alloy 0899,HfMo0.5NbTiV0.5Si0.3,0,0,0,0,0,0,0,0.23255814,0.11627907,0.23255814,0.11627907,0,0.23255814,0,0,0,0,0,0.069767442,0,0,0,0,0,0,6,-16.36560303,14.16626487,554.3696281,2141.861429,7.879095001,0.254130827,4.581395349,AC,BCC + Im,BCC + Im,Im,10.1016/j.jallcom.2016.10.014
Alloy 0900,HfMo0.5NbTiV0.5Si0.5,0,0,0,0,0,0,0,0.222222222,0.111111111,0.222222222,0.111111111,0,0.222222222,0,0,0,0,0,0.111111111,0,0,0,0,0,0,6,-31.11815301,14.53503029,545.845943,2111.996306,9.442048204,0.256563457,4.531914894,AC,BCC + Im,BCC + Im,Im,10.1016/j.jallcom.2016.10.014
Alloy 0901,HfMo0.5NbTiV0.5Si0.7,0,0,0,0,0,0,0,0.212765957,0.106382979,0.212765957,0.106382979,0,0.212765957,0,0,0,0,0,0.14893617,0,0,0,0,0,0,6,-31.11815301,14.53503029,545.845943,2111.996306,9.442048204,0.256563457,4.531914894,AC,BCC + Im,BCC + Im,Im,10.1016/j.jallcom.2016.10.014
Alloy 0902,HfMo0.5NbTiV0.5Si0.3,0,0,0,0,0,0,0,0.23255814,0.11627907,0.23255814,0.11627907,0,0.23255814,0,0,0,0,0,0.069767442,0,0,0,0,0,0,6,-16.36560303,14.16626487,554.3696281,2141.861429,7.879095001,0.254130827,4.581395349,AC,BCC + Im,BCC + Im,Im,10.1016/j.jallcom.2016.10.014
Alloy 0903,HfMo0.5NbTiV0.5Si0.5,0,0,0,0,0,0,0,0.222222222,0.111111111,0.222222222,0.111111111,0,0.222222222,0,0,0,0,0,0.111111111,0,0,0,0,0,0,6,-31.11815301,14.53503029,545.845943,2111.996306,9.442048204,0.256563457,4.531914894,AC,BCC + Im,BCC + Im,Im,10.1016/j.jallcom.2016.10.014
Alloy 0904,HfMo0.5NbTiV0.5Si0.7,0,0,0,0,0,0,0,0.212765957,0.106382979,0.212765957,0.106382979,0,0.212765957,0,0,0,0,0,0.14893617,0,0,0,0,0,0,6,-31.11815301,14.53503029,545.845943,2111.996306,9.442048204,0.256563457,4.531914894,AC,BCC + Im,BCC + Im,Im,10.1016/j.jallcom.2016.10.014
Alloy 0905,AlNbTiV,0.25,0,0,0,0,0,0,0.25,0.25,0.25,0,0,0,0,0,0,0,0,0,0,0,0,0,0,0,4,-16.25 ,11.53 ,510.3391989,1951.87 ,3.30 ,0.03 ,4.25 ,AC,BCC,BCC,BCC_SS,10.1016/j.jallcom.2015.08.224
Alloy 0906,AlNbTiV,0.25,0,0,0,0,0,0,0.25,0.25,0.25,0,0,0,0,0,0,0,0,0,0,0,0,0,0,0,4,-16.25 ,11.53 ,510.3391989,1951.87 ,3.30 ,0.03 ,4.25 ,AC,BCC,BCC,BCC_SS,10.1016/j.jallcom.2015.08.224
Alloy 0907,HfNbTaTiZr,0,0,0,0,0,0,0,0.2,0,0.2,0,0.2,0.2,0.2,0,0,0,0,0,0,0,0,0,0,0,5,2.72 ,13.38 ,655.02398,2523.00 ,4.01 ,0.12 ,4.40 ,AC,BCC,BCC,BCC_SS,10.1016/j.actamat.2017.09.035
Alloy 0910,MoNb0.5HfZrTi,0,0,0,0,0,0,0,0.222222222,0,0.111111111,0.222222222,0.222222222,0.222222222,0,0,0,0,0,0,0,0,0,0,0,0,5,-3.358024691,13.14594406,551.8417735,2123.673343,6.252173849,0.326262032,4.555555556,AC,BCC,BCC,BCC_SS,10.1016/j.intermet.2015.10.011
Alloy 0911,MoNb1.5HfZrTi,0,0,0,0,0,0,0,0.181818182,0,0.272727273,0.181818182,0.181818182,0.181818182,0,0,0,0,0,0,0,0,0,0,0,0,5,-3.041322314,13.2546386,564.8540131,2174.656946,5.94173945,0.295176093,4.636363636,AC,BCC,BCC,BCC_SS,10.1016/j.intermet.2015.10.011
Alloy 0912,MoNbHfZrTi0.5,0,0,0,0,0,0,0,0.111111111,0,0.222222222,0.222222222,0.222222222,0.222222222,0,0,0,0,0,0,0,0,0,0,0,0,5,-3.75308642,13.14594406,567.322373,2183.24907,6.387950115,0.325898568,4.666666667,AC,BCC,BCC,BCC_SS,10.1016/j.intermet.2015.10.011
Alloy 0913,MoNbHfZrTi1.5,0,0,0,0,0,0,0,0.272727273,0,0.181818182,0.181818182,0.181818182,0.181818182,0,0,0,0,0,0,0,0,0,0,0,0,5,-2.776859504,13.2546386,551.3992743,2122.856201,5.842506078,0.295444755,4.545454545,AC,BCC,BCC,BCC_SS,10.1016/j.intermet.2015.10.011
Alloy 0914,MoNbHfZr0.5Ti,0,0,0,0,0,0,0,0.222222222,0,0.222222222,0.222222222,0.111111111,0.222222222,0,0,0,0,0,0,0,0,0,0,0,0,5,-2.765432099,13.14594406,568.080392,2186.162365,5.864135514,0.313656256,4.666666667,AC,BCC,BCC,BCC_SS,10.1016/j.intermet.2015.10.011
Alloy 0915,MoNbHfZr1.5Ti,0,0,0,0,0,0,0,0.181818182,0,0.181818182,0.181818182,0.272727273,0.181818182,0,0,0,0,0,0,0,0,0,0,0,0,5,-3.438016529,13.2546386,551.4011803,2122.866085,6.187199337,0.304185676,4.545454545,AC,BCC,BCC,BCC_SS,10.1016/j.intermet.2015.10.011
Alloy 0916,MoNbHf0.5ZrTi,0,0,0,0,0,0,0,0.222222222,0,0.222222222,0.222222222,0.222222222,0.111111111,0,0,0,0,0,0,0,0,0,0,0,0,5,-3.950617284,13.14594406,559.0618844,2151.460877,6.098189914,0.310439752,4.666666667,AC,BCC,BCC,BCC_SS,10.1016/j.intermet.2015.10.011
Alloy 0917,MoNbHf1.5ZrTi,0,0,0,0,0,0,0,0.181818182,0,0.181818182,0.181818182,0.181818182,0.272727273,0,0,0,0,0,0,0,0,0,0,0,0,5,-2.644628099,13.2546386,558.7155823,2151.022925,6.040284007,0.306386565,4.545454545,AC,BCC,BCC,BCC_SS,10.1016/j.intermet.2015.10.011
Alloy 0918,Mo0.5NbHf0.5ZrTi,0,0,0,0,0,0,0,0.25,0,0.25,0.125,0.25,0.125,0,0,0,0,0,0,0,0,0,0,0,0,5,-0.25,12.96707842,546.8122337,2102.85867,5.730437906,0.258988417,4.5,AC,BCC,BCC,BCC_SS,10.1016/j.intermet.2015.10.011
Alloy 0919,Mo1.5NbHfZrTi,0,0,0,0,0,0,0,0.181818182,0,0.181818182,0.272727273,0.181818182,0.181818182,0,0,0,0,0,0,0,0,0,0,0,0,5,-2.644628099,13.2546386,567.5024221,2184.851594,6.336433278,0.338145159,4.727272727,AC,BCC,BCC,BCC_SS,10.1016/j.intermet.2015.10.011
Alloy 0920,FeCoNiCrMn,0,0.2,0.2,0.2,0.2,0,0.2,0,0,0,0,0,0,0,0,0,0,0,0,0,0,0,0,0,0,5,-4.16,13.38161053,386.5578337,1488.962298,3.269463577,0.138361844,8,AC,FCC,FCC,FCC_SS,10.1016/j.actamat.2013.09.037
Alloy 0921,Fe19.6Co19.6Ni19.6Cr19.6Mn19.6Al2,0.02,0.196,0.196,0.196,0.196,0,0.196,0,0,0,0,0,0,0,0,0,0,0,0,0,0,0,0,0,0,6,-5.265344,13.92912081,381.0874537,1470.997899,3.702725802,0.138701498,7.9,AC,FCC,FCC,FCC_SS,10.1016/j.actamat.2013.09.037
Alloy 0922,Fe19.2Co19.2Ni19.2Cr19.2Mn19.2Al4,0.04,0.192,0.192,0.192,0.192,0,0.192,0,0,0,0,0,0,0,0,0,0,0,0,0,0,0,0,0,0,6,-6.322176,14.24271136,375.9925115,1453.094657,4.070146924,0.138970293,7.8,AC,FCC,FCC,FCC_SS,10.1016/j.actamat.2013.09.037
Alloy 0923,Fe18.6Co18.6Ni18.6Cr18.8Mn18.8Al7,0.069860279,0.185628743,0.18762475,0.185628743,0.185628743,0,0.185628743,0,0,0,0,0,0,0,0,0,0,0,0,0,0,0,0,0,0,6,-7.816464,14.5537692,368.6279419,1426.35378,4.532785035,0.139241494,7.65,AC,FCC + BCC,FCC + BCC,FCC_PLUS_BCC,10.1016/j.actamat.2013.09.037
Alloy 0924,Fe18.4Co18.4Ni18.4Cr18.4Mn18.4Al8,0.08,0.184,0.184,0.184,0.184,0,0.184,0,0,0,0,0,0,0,0,0,0,0,0,0,0,0,0,0,0,6,-8.290304,14.62889906,366.2250966,1417.470396,4.66829647,0.13929684,7.6,AC,FCC + BCC,FCC + BCC,FCC_PLUS_BCC,10.1016/j.actamat.2013.09.037
Alloy 0925,Fe18.2Co18.2Ni18.2Cr18.2Mn18.2Al9,0.09,0.182,0.182,0.182,0.182,0,0.182,0,0,0,0,0,0,0,0,0,0,0,0,0,0,0,0,0,0,6,-8.752016,14.69270484,363.8434384,1408.602069,4.795875214,0.139334699,7.55,AC,FCC + BCC,FCC + BCC,FCC_PLUS_BCC,10.1016/j.actamat.2013.09.037
Alloy 0926,Fe18Co18Ni18Cr18Mn18Al10,0.1,0.18,0.18,0.18,0.18,0,0.18,0,0,0,0,0,0,0,0,0,0,0,0,0,0,0,0,0,0,6,-9.2016,14.74633953,361.4810395,1399.74876,4.916168464,0.139355086,7.5,AC,FCC + BCC,FCC + BCC,FCC_PLUS_BCC,10.1016/j.actamat.2013.09.037
Alloy 0927,Fe17.8Co17.8Ni17.8Cr17.8Mn17.8Al11,0.11,0.178,0.178,0.178,0.178,0,0.178,0,0,0,0,0,0,0,0,0,0,0,0,0,0,0,0,0,0,6,-9.639056,14.790722,359.1363393,1390.910432,5.029727668,0.139358008,7.45,AC,FCC + BCC,FCC + BCC,FCC_PLUS_BCC,10.1016/j.actamat.2013.09.037
Alloy 0928,NbMoTa,0,0,0,0,0,0,0,0,0,0.333333333,0.333333333,0,0,0.333333333,0,0,0,0,0,0,0,0,0,0,0,3,-4.888888889,9.134370237,710.7611625,2693.666667,2.227692479,0.290440279,5.333333333,PM,BCC,BCC,BCC_SS,10.3390/ma12030533
Alloy 0929,NbMoTa,0,0,0,0,0,0,0,0,0,0.333333333,0.333333333,0,0,0.333333333,0,0,0,0,0,0,0,0,0,0,0,3,-4.888888889,9.134370237,710.7611625,2693.666667,2.227692479,0.290440279,5.333333333,PM,BCC,BCC,BCC_SS,10.3390/ma12030533
Alloy 0930,W0.16NbMoTa,0,0,0,0,0,0,0,0,0,0.316455696,0.316455696,0,0,0.316455696,0.050632911,0,0,0,0,0,0,0,0,0,0,4,-5.367729531,10.3378776,717.0456022,2729.936709,2.262966135,0.312691537,5.367088608,PM,BCC,BCC,BCC_SS,10.3390/ma12030533
Alloy 0931,W0.33NbMoTa,0,0,0,0,0,0,0,0,0,0.3003003,0.3003003,0,0,0.3003003,0.099099099,0,0,0,0,0,0,0,0,0,0,4,-5.753501249,10.91555652,724.5672231,2764.654655,2.287751991,0.329930963,5.399399399,PM,BCC,BCC,BCC_SS,10.3390/ma12030533
