Repository: lqSky7/homework

<h1 align="center" style="font-weight: bold;">Python Homework 💻</h1>
<a href="#tech">Technologies</a>
<a href="#started">Getting Started</a>



<h3 align="center" style="font-weight: bold;">Project Structure 💻</h3>
```bash

├── PYTHON_BEFORE_SEM2
│   ├── dictionary
│   │   ├── dicWithSquaredElements.py
│   │   ├── homeworkFromRushil.py
│   │   ├── keyAlreadyExists.py
│   │   ├── printUsingLoop.py
│   │   ├── sortingDictionaryByvalue.py
│   │   └── sumOfdictionaryKeysandValues.py
│   ├── FUNCTIONS
│   │   ├── closedSurface.py
│   │   ├── ListOperations.py
│   │   ├── revNumExceptLast2.py
│   │   ├── trial quiz.pdf
│   │   └── TRI.py
│   ├── LISTS
│   │   └── gooseDuck.py
│   ├── regex

File: docker/data/data_filtered-1.csv (part 6 of 8)
Alloy ID,Alloy,Al,Co,Cr,Fe,Ni,Cu,Mn,Ti,V,Nb,Mo,Zr,Hf,Ta,W,C,Mg,Zn,Si,Re,N,Sc,Li,Sn,Be,Num_of_Elem,dHmix,dSmix,dGmix,Tm,Atom.Size.Diff,Elect.Diff,VEC,Sythesis_Route,Microstructure_,Microstructure,Phases,References
Alloy 0932,W0.53NbMoTa,0,0,0,0,0,0,0,0,0,0.283286119,0.283286119,0,0,0.283286119,0.150141643,0,0,0,0,0,0,0,0,0,0,4,-6.083027711,11.27956173,733.1299537,2801.21813,2.30459934,0.344459613,5.433427762,PM,BCC,BCC,BCC_SS,10.3390/ma12030533
Alloy 0933,Al0.3CoCrFeNi,0.069767442,0.23255814,0.23255814,0.23255814,0.23255814,0,0,0,0,0,0,0,0,0,0,0,0,0,0,0,0,0,0,0,0,5,-7.27 ,12.83 ,469.9351993,1806.29 ,3.49 ,0.11 ,7.88 ,PM,FCC,FCC,FCC_SS,10.1016/j.mtla.2019.100522
Alloy 0934,Al0.3CoCrFeNi,0.069767442,0.23255814,0.23255814,0.23255814,0.23255814,0,0,0,0,0,0,0,0,0,0,0,0,0,0,0,0,0,0,0,0,5,-7.27 ,12.83 ,469.9351993,1806.29 ,3.49 ,0.11 ,7.88 ,PM,FCC + Im,FCC + Im,Im,10.1016/j.mtla.2019.100522
Alloy 0935,Al0.3CoCrFeNi,0.069767442,0.23255814,0.23255814,0.23255814,0.23255814,0,0,0,0,0,0,0,0,0,0,0,0,0,0,0,0,0,0,0,0,5,-7.27 ,12.83 ,469.9351993,1806.29 ,3.49 ,0.11 ,7.88 ,PM,FCC + Im,FCC + Im,Im,10.1016/j.mtla.2019.100522
Alloy 0936,Al0.3CoCrFeNi,0.069767442,0.23255814,0.23255814,0.23255814,0.23255814,0,0,0,0,0,0,0,0,0,0,0,0,0,0,0,0,0,0,0,0,5,-7.27 ,12.83 ,469.9351993,1806.29 ,3.49 ,0.11 ,7.88 ,AC,FCC,FCC,FCC_SS,10.1016/j.matdes.2017.02.072
Alloy 0937,Al0.3CoCrFeNi,0.069767442,0.23255814,0.23255814,0.23255814,0.23255814,0,0,0,0,0,0,0,0,0,0,0,0,0,0,0,0,0,0,0,0,5,-7.27 ,12.83 ,469.9351993,1806.29 ,3.49 ,0.11 ,7.88 ,AC,FCC + Im,FCC + Im,Im,10.1016/j.matdes.2017.02.072
Alloy 0938,Al0.3CoCrFeNi,0.069767442,0.23255814,0.23255814,0.23255814,0.23255814,0,0,0,0,0,0,0,0,0,0,0,0,0,0,0,0,0,0,0,0,5,-7.27 ,12.83 ,469.9351993,1806.29 ,3.49 ,0.11 ,7.88 ,AC,FCC + Im,FCC + Im,Im,10.1016/j.matdes.2017.02.072
Alloy 0939,CoCrNi,0,0.333333333,0.333333333,0,0.333333333,0,0,0,0,0,0,0,0,0,0,0,0,0,0,0,0,0,0,0,0,3,-4.89 ,9.13 ,499.23715,1892.00 ,1.12 ,0.11 ,8.33 ,AC,FCC,FCC,FCC_SS,10.1016/j.intermet.2019.106578
Alloy 0940,CoCrNi,0,0.333333333,0.333333333,0,0.333333333,0,0,0,0,0,0,0,0,0,0,0,0,0,0,0,0,0,0,0,0,3,-4.89 ,9.13 ,499.23715,1892.00 ,1.12 ,0.11 ,8.33 ,AC,FCC,FCC,FCC_SS,10.1016/j.intermet.2019.106578
Alloy 0941,CoCrNi,0,0.333333333,0.333333333,0,0.333333333,0,0,0,0,0,0,0,0,0,0,0,0,0,0,0,0,0,0,0,0,3,-4.89 ,9.13 ,499.23715,1892.00 ,1.12 ,0.11 ,8.33 ,AC,FCC,FCC,FCC_SS,10.1016/j.intermet.2019.106578
Alloy 0942,CoCrNi,0,0.333333333,0.333333333,0,0.333333333,0,0,0,0,0,0,0,0,0,0,0,0,0,0,0,0,0,0,0,0,3,-4.89 ,9.13 ,499.23715,1892.00 ,1.12 ,0.11 ,8.33 ,AC,FCC,FCC,FCC_SS,10.1016/j.intermet.2019.106578
Alloy 0943,CoCrNi,0,0.333333333,0.333333333,0,0.333333333,0,0,0,0,0,0,0,0,0,0,0,0,0,0,0,0,0,0,0,0,3,-4.89 ,9.13 ,499.23715,1892.00 ,1.12 ,0.11 ,8.33 ,AC,FCC,FCC,FCC_SS,10.1016/j.intermet.2019.106578
Alloy 0944,CoCrNi,0,0.333333333,0.333333333,0,0.333333333,0,0,0,0,0,0,0,0,0,0,0,0,0,0,0,0,0,0,0,0,3,-4.89 ,9.13 ,499.23715,1892.00 ,1.12 ,0.11 ,8.33 ,AC,FCC,FCC,FCC_SS,10.1016/j.intermet.2019.106578
Alloy 0945,CoCrNi,0,0.333333333,0.333333333,0,0.333333333,0,0,0,0,0,0,0,0,0,0,0,0,0,0,0,0,0,0,0,0,3,-4.89 ,9.13 ,499.23715,1892.00 ,1.12 ,0.11 ,8.33 ,AC,FCC,FCC,FCC_SS,10.1016/j.intermet.2019.106578
Alloy 0946,CoCrNi,0,0.333333333,0.333333333,0,0.333333333,0,0,0,0,0,0,0,0,0,0,0,0,0,0,0,0,0,0,0,0,3,-4.89 ,9.13 ,499.23715,1892.00 ,1.12 ,0.11 ,8.33 ,AC,FCC,FCC,FCC_SS,10.1016/j.intermet.2019.106578
Alloy 0947,CoCrNi,0,0.333333333,0.333333333,0,0.333333333,0,0,0,0,0,0,0,0,0,0,0,0,0,0,0,0,0,0,0,0,3,-4.89 ,9.13 ,499.23715,1892.00 ,1.12 ,0.11 ,8.33 ,AC,FCC,FCC,FCC_SS,10.1016/j.intermet.2019.106578
Alloy 0948,V10Cr15Mn5Fe35Co10Ni25,0,0.1,0.15,0.35,0.25,0,0.05,0,0.1,0,0,0,0,0,0,0,0,0,0,0,0,0,0,0,0,6,-6.26,13.37699643,403.4622915,1554.05548,2.403624139,0.113643082,7.95,AC,FCC,FCC,FCC_SS,10.1016/j.msea.2018.12.077
Alloy 0949,V10Cr15Mn5Fe35Co10Ni25,0,0.1,0.15,0.35,0.25,0,0.05,0,0.1,0,0,0,0,0,0,0,0,0,0,0,0,0,0,0,0,6,-6.26,13.37699643,403.4622915,1554.05548,2.403624139,0.113643082,7.95,AC,FCC,FCC,FCC_SS,10.1016/j.msea.2018.12.077
Alloy 0950,V10Cr15Mn5Fe35Co10Ni25,0,0.1,0.15,0.35,0.25,0,0.05,0,0.1,0,0,0,0,0,0,0,0,0,0,0,0,0,0,0,0,6,-6.26,13.37699643,403.4622915,1554.05548,2.403624139,0.113643082,7.95,AC,FCC,FCC,FCC_SS,10.1016/j.msea.2018.12.077
Alloy 0951,V10Cr15Mn5Fe35Co10Ni25,0,0.1,0.15,0.35,0.25,0,0.05,0,0.1,0,0,0,0,0,0,0,0,0,0,0,0,0,0,0,0,6,-6.26,13.37699643,403.4622915,1554.05548,2.403624139,0.113643082,7.95,AC,FCC,FCC,FCC_SS,10.1016/j.msea.2018.12.077
Alloy 0952,TiZrNbV,0,0,0,0,0,0,0,0.25,0.25,0.25,0,0.25,0,0,0,0,0,0,0,0,0,0,0,0,0,4,-0.25,11.52629192,514.4492706,1967.5,7.048397669,0.117153745,4.5,AC,BCC,BCC,BCC_SS,10.1016/j.matdes.2015.06.072
Alloy 0953,TiZrNbVMo1.7,0,0,0,0,0,0,0,0.175438596,0.175438596,0.175438596,0.298245614,0.175438596,0,0,0,0,0,0,0,0,0,0,0,0,0,5,-4.702985534,13.15521366,565.3280325,2175.655488,6.665391778,0.306634347,4.947368421,AC,BCC1 + BCC2,BCC,BCC_SS,10.1016/j.matdes.2015.06.072
Alloy 0954,TiZrNbVMo2.0,0,0,0,0,0,0,0,0.166666667,0.166666667,0.166666667,0.333333333,0.166666667,0,0,0,0,0,0,0,0,0,0,0,0,0,5,-4.777777778,12.97646755,571.5597992,2198.126345,6.581670059,0.314253967,5,AC,BCC1 + BCC2,BCC,BCC_SS,10.1016/j.matdes.2015.06.072
Alloy 0955,CoCrCuFeNiTi0.8,0,0.208333333,0.208333333,0.208333333,0.208333333,0,0,0.166666667,0,0,0,0,0,0,0,0,0,0,0,0,0,0,0,0,0,5,-6.75 ,14.87 ,462.7377384,1792.68 ,5.27 ,0.13 ,8.14 ,AC,FCC + Laves,FCC + Im,Im,10.1016/j.intermet.2006.08.005
Alloy 0956,CrFeCoNiCuTi0.5,0,0.181818182,0.181818182,0.181818182,0.181818182,0.181818182,0,0.090909091,0,0,0,0,0,0,0,0,0,0,0,0,0,0,0,0,0,6,-3.702479339,14.69798576,372.0107329,1440.230486,4.822178394,0.122359719,8.363636364,AC,FCC + Im,FCC + Im,Im,10.1016/j.intermet.2006.08.005
Alloy 0957,CrFeCoNiCu,0,0.2,0.2,0.2,0.2,0.2,0,0,0,0,0,0,0,0,0,0,0,0,0,0,0,0,0,0,0,5,2.314049587,13.2546386,370.7062636,1427.182174,0.998633852,0.09046254,8.909090909,AC,FCC,FCC,FCC_SS,10.1016/j.intermet.2006.08.005
Alloy 0958,Cu0.25AlCoCrFeNiTi0.5,0.173913043,0.173913043,0.173913043,0.173913043,0.173913043,0.043478261,0,0.086956522,0,0,0,0,0,0,0,0,0,0,0,0,0,0,0,0,0,7,-15.50094518,15.54594215,345.8442641,1343.3844,6.583863842,0.134073873,7.086956522,AC,BCC,BCC,BCC_SS,10.1016/j.jallcom.2007.11.110
Alloy 0959,Cu0.5AlCoCrFeNiTi0.5,0.166666667,0.166666667,0.166666667,0.166666667,0.166666667,0.083333333,0,0.083333333,0,0,0,0,0,0,0,0,0,0,0,0,0,0,0,0,0,7,-13.41666667,15.85804053,340.8463734,1325.570478,6.457723041,0.134091594,7.25,AC,BCC,BCC,BCC_SS,10.1016/j.jallcom.2007.11.110
Alloy 0960,HfNbTaTiZr,0,0,0,0,0,0,0,0.2,0,0.2,0,0.2,0.2,0.2,0,0,0,0,0,0,0,0,0,0,0,5,2.72 ,13.38 ,655.02398,2523.00 ,4.01 ,0.12 ,4.40 ,AC,BCC1 + BCC2,BCC,BCC_SS,10.3390/e21020114
Alloy 0961,NbTaTiZr,0,0,0,0,0,0,0,0.25,0,0.25,0,0.25,0,0.25,0,0,0,0,0,0,0,0,0,0,0,4,2.5,11.52629192,586.7495009,2244,4.839726937,0.100343161,4.5,AC,BCC1 + BCC2,BCC,BCC_SS,10.3390/e21020114
Alloy 0962,NbTiZr,0,0,0,0,0,0,0,0.333333333,0,0.333333333,0,0.333333333,0,0,0,0,0,0,0,0,0,0,0,0,0,3,3.111111111,9.134370237,626.5960266,2374.666667,1.064065164,0.041096093,4.666666667,AC,BCC,BCC,BCC_SS,10.3390/e21020114
Alloy 0963,HfNbTaZr,0,0,0,0,0,0,0,0,0,0.25,0,0.25,0.25,0.25,0,0,0,0,0,0,0,0,0,0,0,4,3.50 ,11.53 ,697.736195,2668.50 ,3.95 ,0.12 ,4.50 ,AC,BCC,BCC,BCC_SS,10.1016/j.actamat.2016.01.018
Alloy 0968,CoCrCuFeNiTi,0,0.2,0.2,0.2,0.2,0,0,0.2,0,0,0,0,0,0,0,0,0,0,0,0,0,0,0,0,0,5,-8.44 ,14.90 ,463.959863,1797.63 ,5.65 ,0.14 ,8.00 ,AC,FCC + Im,FCC + Im,Im,10.1016/j.intermet.2006.08.005
Alloy 0969,AlCrFeCoNiCu,0.166666667,0.166666667,0.166666667,0.166666667,0.166666667,0.166666667,0,0,0,0,0,0,0,0,0,0,0,0,0,0,0,0,0,0,0,6,-4.777777778,14.8975162,334.5927909,1296.37485,5.281130599,0.119082138,7.833333333,AC,BCC + FCC,FCC + BCC,FCC_PLUS_BCC,10.1016/j.msea.2008.08.025
Alloy 0970,AlCrFeCoNiCuMn,0.142857143,0.142857143,0.142857143,0.142857143,0.142857143,0.142857143,0.142857143,0,0,0,0,0,0,0,0,0,0,0,0,0,0,0,0,0,0,7,-5.632653061,16.17919618,332.9303983,1296.37485,5.182612848,0.140378497,7.714285714,AC,BCC + FCC + Im,FCC + BCC + Im,Im,10.1016/j.msea.2008.08.025
Alloy 0971,AlCrFeCoNiCuTi,0.142857143,0.142857143,0.142857143,0.142857143,0.142857143,0.142857143,0,0.142857143,0,0,0,0,0,0,0,0,0,0,0,0,0,0,0,0,0,7,-13.79591837,16.17919618,332.922235,1296.37485,6.777886208,0.142571142,7.285714286,AC,BCC1 + BCC2 + FCC,FCC + BCC,FCC_PLUS_BCC,10.1016/j.msea.2008.08.025
Alloy 0972,AlCrFeCoNiCuV,0.142857143,0.142857143,0.142857143,0.142857143,0.142857143,0.142857143,0,0,0.142857143,0,0,0,0,0,0,0,0,0,0,0,0,0,0,0,0,7,-7.755102041,16.17919618,332.9282758,1296.37485,4.954076535,0.124997959,7.428571429,AC,BCC + FCC,FCC + BCC,FCC_PLUS_BCC,10.1016/j.msea.2008.08.025
Alloy 0976,Co25Ni25Fe25Al7.5Cu17.5,0.075,0.25,0,0.25,0.25,0.175,0,0,0,0,0,0,0,0,0,0,0,0,0,0,0,0,0,0,0,5,0.8225,12.79604395,346.9451589,1333.355348,3.874411655,0.07690538,8.9,AC,FCC,FCC,FCC_SS,10.1016/j.actamat.2016.01.050
Alloy 0977,CoCrFeMnNi,0,0.2,0.2,0.2,0.2,0,0.2,0,0,0,0,0,0,0,0,0,0,0,0,0,0,0,0,0,0,5,-4.16 ,13.38 ,467.623384,1801.20 ,0.92 ,0.14 ,8.00 ,AC,FCC,FCC,FCC_SS,10.3390/e20120967
Alloy 0978,V10Cr10Fe45Co10Ni25,0,0.1,0.1,0.45,0.25,0,0,0,0.1,0,0,0,0,0,0,0,0,0,0,0,0,0,0,0,0,5,-5.82,11.61262282,407.5763649,1559.303243,1.739286365,0.092714616,8.1,AC,FCC,FCC,FCC_SS,10.1038/s41598-019-39570-y
Alloy 0979,V10Cr10Fe45Co20Ni15,0,0.2,0.1,0.45,0.15,0,0,0,0.1,0,0,0,0,0,0,0,0,0,0,0,0,0,0,0,0,5,-5.36,11.85892612,408.475666,1564.215923,1.732527204,0.090138782,8,AC,FCC,FCC,FCC_SS,10.1038/s41598-019-39570-y
Alloy 0980,V10Cr10Fe45Co30Ni5,0,0.3,0.1,0.45,0.05,0,0,0,0.1,0,0,0,0,0,0,0,0,0,0,0,0,0,0,0,0,5,-4.9,11.06508518,411.0116893,1569.155413,1.724828537,0.087384209,7.9,AC,FCC + BCC,FCC + BCC,FCC_PLUS_BCC,10.1038/s41598-019-39570-y
Alloy 0981,V10Cr10Fe45Co35Ni0,0,0.35,0.1,0.45,0,0,0,0,0.1,0,0,0,0,0,0,0,0,0,0,0,0,0,0,0,0,4,-4.67,9.87162138,418.0273851,1588.7,1.720623695,0.085934568,7.85,AC,BCC + FCC,FCC + BCC,FCC_PLUS_BCC,10.1038/s41598-019-39570-y
Alloy 0982,V10Cr10Fe45Co10Ni25,0,0.1,0.1,0.45,0.25,0,0,0,0.1,0,0,0,0,0,0,0,0,0,0,0,0,0,0,0,0,5,-5.82,11.61262282,407.5763649,1559.303243,1.739286365,0.092714616,8.1,AC,FCC,FCC,FCC_SS,10.1038/s41598-019-39570-y
Alloy 0983,V10Cr10Fe45Co20Ni15,0,0.2,0.1,0.45,0.15,0,0,0,0.1,0,0,0,0,0,0,0,0,0,0,0,0,0,0,0,0,5,-5.36,11.85892612,408.475666,1564.215923,1.732527204,0.090138782,8,AC,FCC,FCC,FCC_SS,10.1038/s41598-019-39570-y
Alloy 0984,V10Cr10Fe45Co30Ni5,0,0.3,0.1,0.45,0.05,0,0,0,0.1,0,0,0,0,0,0,0,0,0,0,0,0,0,0,0,0,5,-4.9,11.06508518,411.0116893,1569.155413,1.724828537,0.087384209,7.9,AC,FCC + BCC,FCC + BCC,FCC_PLUS_BCC,10.1038/s41598-019-39570-y
Alloy 0985,V10Cr10Fe45Co35Ni0,0,0.35,0.1,0.45,0,0,0,0,0.1,0,0,0,0,0,0,0,0,0,0,0,0,0,0,0,0,4,-4.67,9.87162138,418.0273851,1588.7,1.720623695,0.085934568,7.85,AC,BCC + FCC,FCC + BCC,FCC_PLUS_BCC,10.1038/s41598-019-39570-y
Alloy 0986,HfNbTiVZr,0,0,0,0,0,0,0,0.2,0.2,0.2,0,0.2,0.2,0,0,0,0,0,0,0,0,0,0,0,0,5,0.16 ,13.38 ,597.541552,2301.60 ,6.08 ,0.14 ,4.40 ,AC,BCC,BCC,BCC_SS,10.3390/ma11020208
Alloy 0987,CrNbTiZr,0,0,0.25,0,0,0,0,0.25,0,0.25,0,0.25,0,0,0,0,0,0,0,0,0,0,0,0,0,4,-5.00 ,11.53 ,588.2371325,2249.75 ,7.84 ,0.12 ,4.75 ,AC,BCC,BCC,BCC_SS,10.3390/ma11020208
Alloy 0988,HfMoNbTiZr,0,0,0,0,0,0,0,0.2,0,0.2,0.2,0.2,0.2,0,0,0,0,0,0,0,0,0,0,0,0,5,-1.60 ,13.38 ,634.561604,2444.20 ,5.06 ,0.31 ,4.60 ,AC,BCC,BCC,BCC_SS,10.3390/ma11020208
Alloy 0989,ZrTiHfV0.5Nb0.5,0,0,0,0,0,0,0,0.25,0.125,0.125,0,0.25,0.25,0,0,0,0,0,0,0,0,0,0,0,0,5,0.4375,12.96707842,523.6762156,2013.882607,6.440523166,0.134530433,4.25,AC,BCC,BCC,BCC_SS,10.3390/ma11020208
Alloy 0990,Zr2.0TiHfVNb2.0,0,0,0,0,0,0,0,0.142857143,0.142857143,0.285714286,0,0.285714286,0.142857143,0,0,0,0,0,0,0,0,0,0,0,0,5,1.469387755,12.88596992,537.1529873,2065.061688,6.802239355,0.137410453,4.428571429,AC,BCC,BCC,BCC_SS,10.3390/ma11020208
Alloy 0991,ZrTiHfNb0.5Mo0.5,0,0,0,0,0,0,0,0.25,0,0.125,0.125,0.25,0.25,0,0,0,0,0,0,0,0,0,0,0,0,5,-2.125,12.96707842,540.3628201,2078.063584,5.703787685,0.270497227,4.375,AC,BCC,BCC,BCC_SS,10.3390/ma11020208
Alloy 0992,ZrTiHfNb0.5Ta0.5,0,0,0,0,0,0,0,0.25,0,0.125,0,0.25,0.25,0.125,0,0,0,0,0,0,0,0,0,0,0,5,0.875,12.96707842,562.4439913,2162.968877,4.862116278,0.118215904,4.25,AC,BCC,BCC,BCC_SS,10.3390/ma11020208
Alloy 0993,HfNbTiVZr,0,0,0,0,0,0,0,0.2,0.2,0.2,0,0.2,0.2,0,0,0,0,0,0,0,0,0,0,0,0,5,0.16 ,13.38 ,597.541552,2301.60 ,6.08 ,0.14 ,4.40 ,AC,BCC,BCC,BCC_SS,10.3390/ma11020208
Alloy 0994,Re10Nb30Ti30Zr30,0,0,0,0,0,0,0,0.3,0,0.3,0,0.3,0,0,0,0,0,0,0,0.1,0,0,0,0,0,4,-8.16,10.92382327,553.4967252,2112,5.42081242,0.164890873,4.6,AC,BCC + Im,BCC + Im,Im,10.1016/j.jallcom.2018.12.325
Alloy 0995,NbTiZr,0,0,0,0,0,0,0,0.333333333,0,0.333333333,0,0.333333333,0,0,0,0,0,0,0,0,0,0,0,0,0,3,3.111111111,9.134370237,626.5960266,2374.666667,1.064065164,0.041096093,4.666666667,AC,BCC,BCC,BCC_SS,10.1016/j.jallcom.2018.12.325
Alloy 0996,Ta10Nb30Ti30Zr30,0,0,0,0,0,0,0,0.3,0,0.3,0,0.3,0,0.1,0,0,0,0,0,0,0,0,0,0,0,4,2.64,10.92382327,548.6853236,2093.6,4.991703425,0.109859001,4.4,AC,BCC,BCC,BCC_SS,10.1016/j.jallcom.2018.12.325
Alloy 0997,Cr10Nb30Ti30Zr30,0,0,0.1,0,0,0,0,0.3,0,0.3,0,0.3,0,0,0,0,0,0,0,0,0,0,0,0,0,4,-0.96,10.92382327,518.8312471,1979.7,7.023519911,0.121082616,4.5,AC,BCC,BCC,BCC_SS,10.1016/j.jallcom.2018.12.325
Alloy 0998,Re10Nb30Ti30Zr30,0,0,0,0,0,0,0,0.3,0,0.3,0,0.3,0,0,0,0,0,0,0,0.1,0,0,0,0,0,4,-8.16,10.92382327,553.4967252,2112,5.42081242,0.164890873,4.6,AC,BCC + Im,BCC + Im,Im,10.1016/j.jallcom.2018.12.325
Alloy 0999,NbTiZr,0,0,0,0,0,0,0,0.333333333,0,0.333333333,0,0.333333333,0,0,0,0,0,0,0,0,0,0,0,0,0,3,3.111111111,9.134370237,626.5960266,2374.666667,1.064065164,0.041096093,4.666666667,AC,BCC,BCC,BCC_SS,10.1016/j.jallcom.2018.12.325
Alloy 1000,Ta10Nb30Ti30Zr30,0,0,0,0,0,0,0,0.3,0,0.3,0,0.3,0,0.1,0,0,0,0,0,0,0,0,0,0,0,4,2.64,10.92382327,548.6853236,2093.6,4.991703425,0.109859001,4.4,AC,BCC,BCC,BCC_SS,10.1016/j.jallcom.2018.12.325
Alloy 1001,Cr10Nb30Ti30Zr30,0,0,0.1,0,0,0,0,0.3,0,0.3,0,0.3,0,0,0,0,0,0,0,0,0,0,0,0,0,4,-0.96,10.92382327,518.8312471,1979.7,7.023519911,0.121082616,4.5,AC,BCC,BCC,BCC_SS,10.1016/j.jallcom.2018.12.325
Alloy 1002,Re10Nb30Ti30Zr30,0,0,0,0,0,0,0,0.3,0,0.3,0,0.3,0,0,0,0,0,0,0,0.1,0,0,0,0,0,4,-8.16,10.92382327,553.4967252,2112,5.42081242,0.164890873,4.6,AC,BCC + Im,BCC + Im,Im,10.1016/j.jallcom.2018.12.325
Alloy 1003,NbTiZr,0,0,0,0,0,0,0,0.333333333,0,0.333333333,0,0.333333333,0,0,0,0,0,0,0,0,0,0,0,0,0,3,3.111111111,9.134370237,626.5960266,2374.666667,1.064065164,0.041096093,4.666666667,AC,BCC,BCC,BCC_SS,10.1016/j.jallcom.2018.12.325
Alloy 1004,Ta10Nb30Ti30Zr30,0,0,0,0,0,0,0,0.3,0,0.3,0,0.3,0,0.1,0,0,0,0,0,0,0,0,0,0,0,4,2.64,10.92382327,548.6853236,2093.6,4.991703425,0.109859001,4.4,AC,BCC,BCC,BCC_SS,10.1016/j.jallcom.2018.12.325
Alloy 1005,Cr10Nb30Ti30Zr30,0,0,0.1,0,0,0,0,0.3,0,0.3,0,0.3,0,0,0,0,0,0,0,0,0,0,0,0,0,4,-0.96,10.92382327,518.8312471,1979.7,7.023519911,0.121082616,4.5,AC,BCC,BCC,BCC_SS,10.1016/j.jallcom.2018.12.325
Alloy 1006,Re10Nb30Ti30Zr30,0,0,0,0,0,0,0,0.3,0,0.3,0,0.3,0,0,0,0,0,0,0,0.1,0,0,0,0,0,4,-8.16,10.92382327,553.4967252,2112,5.42081242,0.164890873,4.6,AC,BCC + Im,BCC + Im,Im,10.1016/j.jallcom.2018.12.325
Alloy 1007,VCrFeTa0.3W0.3,0,0,0.277777778,0.277777778,0,0,0,0,0.277777778,0,0,0,0,0.083333333,0.083333333,0,0,0,0,0,0,0,0,0,0,5,-5.410493827,12.31867362,556.5607513,2135.04423,4.551487962,0.210254842,6.194444444,AC,BCC1 + BCC2,BCC,BCC_SS,10.3390/e20120951
Alloy 1008,CrFeTaVW,0,0,0.25,0.25,0,0,0,0,0.25,0,0,0,0,0,0.25,0,0,0,0,0,0,0,0,0,0,4,-2.5,11.52629192,568.1798676,2173,3.988919302,0.293001706,6.25,AC,BCC1 + BCC2 + Laves,BCC + Im,Im,10.3390/e20120951
Alloy 1009,HfMoNbTaTiZr,0,0,0,0,0,0,0,0.166666667,0,0.166666667,0.166666667,0.166666667,0.166666667,0.166666667,0,0,0,0,0,0,0,0,0,0,0,6,1.888888889,12.41459683,594.7083332,2282.194003,19.05954827,0.246152806,3.666666667,AC,BCC + Im,BCC + Im,Im,10.3390/e21010015
Alloy 1010,HfMoTaTiZr,0,0,0,0,0,0,0,0.2,0,0,0.2,0.2,0.2,0.2,0,0,0,0,0,0,0,0,0,0,0,5,-1.92,13.38161053,597.8068035,2302.643987,6.087901644,0.311229819,4.6,AC,BCC,BCC,BCC_SS,10.3390/e21010015
Alloy 1011,HfMoNbTaZr,0,0,0,0,0,0,0,0,0,0.2,0.2,0.2,0.2,0.2,0,0,0,0,0,0,0,0,0,0,0,5,-1.12,13.38161053,621.8810016,2395.370077,6.301264119,0.311152696,4.8,AC,BCC,BCC,BCC_SS,10.3390/e21010015
Alloy 1012,HfMoNbTaTi,0,0,0,0,0,0,0,0.2,0,0.2,0.2,0,0.2,0.2,0,0,0,0,0,0,0,0,0,0,0,5,2.72,13.38161053,592.5022515,2282.194003,4.99441746,0.118253964,4.4,AC,BCC,BCC,BCC_SS,10.3390/e21010015
Alloy 1013,HfMoNbTaTiZr,0,0,0,0,0,0,0,0.166666667,0,0.166666667,0.166666667,0.166666667,0.166666667,0.166666667,0,0,0,0,0,0,0,0,0,0,0,6,1.888888889,12.41459683,594.7083332,2282.194003,19.05954827,0.246152806,3.666666667,AC,BCC + Im,BCC + Im,Im,10.3390/e21010015
Alloy 1014,HfMoTaTiZr,0,0,0,0,0,0,0,0.2,0,0,0.2,0.2,0.2,0.2,0,0,0,0,0,0,0,0,0,0,0,5,-1.92,13.38161053,597.8068035,2302.643987,6.087901644,0.311229819,4.6,AC,BCC,BCC,BCC_SS,10.3390/e21010015
Alloy 1015,HfMoNbTiZr,0,0,0,0,0,0,0,0.2,0,0.2,0.2,0.2,0.2,0,0,0,0,0,0,0,0,0,0,0,0,5,-1.60 ,13.38 ,634.561604,2444.20 ,5.06 ,0.31 ,4.60 ,AC,BCC + Im,BCC + Im,Im,10.3390/e21010015
Alloy 1016,HfMoNbTaZr,0,0,0,0,0,0,0,0,0,0.2,0.2,0.2,0.2,0.2,0,0,0,0,0,0,0,0,0,0,0,5,-1.12,13.38161053,621.8810016,2395.370077,6.301264119,0.311152696,4.8,AC,BCC,BCC,BCC_SS,10.3390/e21010015
Alloy 1017,HfMoNbTaTi,0,0,0,0,0,0,0,0.2,0,0.2,0.2,0,0.2,0.2,0,0,0,0,0,0,0,0,0,0,0,5,2.72,13.38161053,592.5022515,2282.194003,4.99441746,0.118253964,4.4,AC,BCC,BCC,BCC_SS,10.3390/e21010015
Alloy 1018,HfMoNbTaTiZr,0,0,0,0,0,0,0,0.166666667,0,0.166666667,0.166666667,0.166666667,0.166666667,0.166666667,0,0,0,0,0,0,0,0,0,0,0,6,1.888888889,12.41459683,594.7083332,2282.194003,19.05954827,0.246152806,3.666666667,AC,BCC + Im,BCC + Im,Im,10.3390/e21010015
Alloy 1019,HfMoTaTiZr,0,0,0,0,0,0,0,0.2,0,0,0.2,0.2,0.2,0.2,0,0,0,0,0,0,0,0,0,0,0,5,-1.92,13.38161053,597.8068035,2302.643987,6.087901644,0.311229819,4.6,AC,BCC,BCC,BCC_SS,10.3390/e21010015
Alloy 1020,HfMoNbTiZr,0,0,0,0,0,0,0,0.2,0,0.2,0.2,0.2,0.2,0,0,0,0,0,0,0,0,0,0,0,0,5,-1.60 ,13.38 ,634.561604,2444.20 ,5.06 ,0.31 ,4.60 ,AC,BCC + Im,BCC + Im,Im,10.3390/e21010015
Alloy 1021,HfMoNbTaZr,0,0,0,0,0,0,0,0,0,0.2,0.2,0.2,0.2,0.2,0,0,0,0,0,0,0,0,0,0,0,5,-1.12,13.38161053,621.8810016,2395.370077,6.301264119,0.311152696,4.8,AC,BCC,BCC,BCC_SS,10.3390/e21010015
Alloy 1022,HfMoNbTaTi,0,0,0,0,0,0,0,0.2,0,0.2,0.2,0,0.2,0.2,0,0,0,0,0,0,0,0,0,0,0,5,2.72,13.38161053,592.5022515,2282.194003,4.99441746,0.118253964,4.4,AC,BCC,BCC,BCC_SS,10.3390/e21010015
Alloy 1023,HfMoNbTaTiZr,0,0,0,0,0,0,0,0.166666667,0,0.166666667,0.166666667,0.166666667,0.166666667,0.166666667,0,0,0,0,0,0,0,0,0,0,0,6,1.888888889,12.41459683,594.7083332,2282.194003,19.05954827,0.246152806,3.666666667,AC,BCC + Im,BCC + Im,Im,10.3390/e21010015
Alloy 1024,HfMoTaTiZr,0,0,0,0,0,0,0,0.2,0,0,0.2,0.2,0.2,0.2,0,0,0,0,0,0,0,0,0,0,0,5,-1.92,13.38161053,597.8068035,2302.643987,6.087901644,0.311229819,4.6,AC,BCC,BCC,BCC_SS,10.3390/e21010015
Alloy 1025,HfMoNbTiZr,0,0,0,0,0,0,0,0.2,0,0.2,0.2,0.2,0.2,0,0,0,0,0,0,0,0,0,0,0,0,5,-1.60 ,13.38 ,634.561604,2444.20 ,5.06 ,0.31 ,4.60 ,AC,BCC + Im,BCC + Im,Im,10.3390/e21010015
Alloy 1026,HfMoNbTaZr,0,0,0,0,0,0,0,0,0,0.2,0.2,0.2,0.2,0.2,0,0,0,0,0,0,0,0,0,0,0,5,-1.12,13.38161053,621.8810016,2395.370077,6.301264119,0.311152696,4.8,AC,BCC,BCC,BCC_SS,10.3390/e21010015
Alloy 1027,HfMoNbTaTi,0,0,0,0,0,0,0,0.2,0,0.2,0.2,0,0.2,0.2,0,0,0,0,0,0,0,0,0,0,0,5,2.72,13.38161053,592.5022515,2282.194003,4.99441746,0.118253964,4.4,AC,BCC,BCC,BCC_SS,10.3390/e21010015
Alloy 1028,CoCrFeNi,0,0.25,0.25,0.25,0.25,0,0,0,0,0,0,0,0,0,0,0,0,0,0,0,0,0,0,0,0,4,-3.75 ,11.53 ,489.4027225,1871.75 ,1.03 ,0.10 ,8.25 ,AC,FCC,FCC,FCC_SS,10.1016/j.msea.2019.138526
Alloy 1029,CoCrFeNi,0,0.25,0.25,0.25,0.25,0,0,0,0,0,0,0,0,0,0,0,0,0,0,0,0,0,0,0,0,4,-3.75 ,11.53 ,489.4027225,1871.75 ,1.03 ,0.10 ,8.25 ,AC,FCC,FCC,FCC_SS,10.1016/j.msea.2019.138526
Alloy 1030,CoCrFeNi,0,0.25,0.25,0.25,0.25,0,0,0,0,0,0,0,0,0,0,0,0,0,0,0,0,0,0,0,0,4,-3.75 ,11.53 ,489.4027225,1871.75 ,1.03 ,0.10 ,8.25 ,AC,FCC,FCC,FCC_SS,10.1016/j.msea.2019.138526
Alloy 1031,CoCrFeNi,0,0.25,0.25,0.25,0.25,0,0,0,0,0,0,0,0,0,0,0,0,0,0,0,0,0,0,0,0,4,-3.75 ,11.53 ,489.4027225,1871.75 ,1.03 ,0.10 ,8.25 ,AC,FCC,FCC,FCC_SS,10.1016/j.msea.2019.138526
Alloy 1032,CoCrNi,0,0.333333333,0.333333333,0,0.333333333,0,0,0,0,0,0,0,0,0,0,0,0,0,0,0,0,0,0,0,0,3,-4.89 ,9.13 ,499.23715,1892.00 ,1.12 ,0.11 ,8.33 ,AC,FCC,FCC,FCC_SS,10.1016/j.scriptamat.2019.01.016
Alloy 1033,CoCrNi,0,0.333333333,0.333333333,0,0.333333333,0,0,0,0,0,0,0,0,0,0,0,0,0,0,0,0,0,0,0,0,3,-4.89 ,9.13 ,499.23715,1892.00 ,1.12 ,0.11 ,8.33 ,AC,FCC,FCC,FCC_SS,10.1016/j.scriptamat.2019.01.016
Alloy 1034,CoCrNi,0,0.333333333,0.333333333,0,0.333333333,0,0,0,0,0,0,0,0,0,0,0,0,0,0,0,0,0,0,0,0,3,-4.89 ,9.13 ,499.23715,1892.00 ,1.12 ,0.11 ,8.33 ,AC,FCC,FCC,FCC_SS,10.1016/j.scriptamat.2019.01.016
Alloy 1035,CoNi,0,0.5,0,0,0.5,0,0,0,0,0,0,0,0,0,0,0,0,0,0,0,0,0,0,0,0,2,0,5.763145962,393.9071229,1474,0.200240288,0.015,9.5,AC,FCC,FCC,FCC_SS,10.1016/j.msea.2017.02.043
Alloy 1036,CoCrFeMnNi,0,0.2,0.2,0.2,0.2,0,0.2,0,0,0,0,0,0,0,0,0,0,0,0,0,0,0,0,0,0,5,-4.16 ,13.38 ,467.623384,1801.20 ,0.92 ,0.14 ,8.00 ,AC,FCC,FCC,FCC_SS,10.1016/j.actamat.2016.07.038
Alloy 1037,Ni18.5Fe18.5Cr18.5Co26Mn18.5,0,0.26,0.185,0.185,0.185,0,0.185,0,0,0,0,0,0,0,0,0,0,0,0,0,0,0,0,0,0,5,-4.1144,13.29411604,386.8108101,1489.434581,3.165958789,0.136417732,8.075,AC,FCC,FCC,FCC_SS,10.1016/j.msea.2015.03.109
Alloy 1038,Ni14Fe20Cr26Co20Mn20,0,0.2,0.26,0.2,0.14,0,0.2,0,0,0,0,0,0,0,0,0,0,0,0,0,0,0,0,0,0,5,-3.7232,13.22962036,391.7481361,1508.06978,3.262141651,0.135458481,7.76,AC,FCC + BCC,FCC + BCC,FCC_PLUS_BCC,10.1016/j.msea.2015.03.109
Alloy 1039,NiFeCrCoMn,0,0.2,0.2,0.2,0.2,0,0.2,0,0,0,0,0,0,0,0,0,0,0,0,0,0,0,0,0,0,5,-4.16 ,13.38 ,467.623384,1801.20 ,0.92 ,0.14 ,8.00 ,AC,FCC,FCC,FCC_SS,10.1016/j.msea.2015.03.109
Alloy 1040,CoCrFeNi,0,0.25,0.25,0.25,0.25,0,0,0,0,0,0,0,0,0,0,0,0,0,0,0,0,0,0,0,0,4,-3.75 ,11.53 ,489.4027225,1871.75 ,1.03 ,0.10 ,8.25 ,AC,FCC + BCC,FCC + BCC,FCC_PLUS_BCC,10.1016/j.msea.2015.03.109
Alloy 1041,Ni18.5Fe18.5Cr18.5Co26Mn18.5,0,0.26,0.185,0.185,0.185,0,0.185,0,0,0,0,0,0,0,0,0,0,0,0,0,0,0,0,0,0,5,-4.1144,13.29411604,386.8108101,1489.434581,3.165958789,0.136417732,8.075,AC,FCC + Im,FCC + Im,Im,10.1016/j.msea.2015.03.109
Alloy 1042,Ni14Fe20Cr26Co20Mn20,0,0.2,0.26,0.2,0.14,0,0.2,0,0,0,0,0,0,0,0,0,0,0,0,0,0,0,0,0,0,5,-3.7232,13.22962036,391.7481361,1508.06978,3.262141651,0.135458481,7.76,AC,FCC + BCC + Im,FCC + BCC + Im,Im,10.1016/j.msea.2015.03.109
Alloy 1043,NiFeCrCoMn,0,0.2,0.2,0.2,0.2,0,0.2,0,0,0,0,0,0,0,0,0,0,0,0,0,0,0,0,0,0,5,-4.16 ,13.38 ,467.623384,1801.20 ,0.92 ,0.14 ,8.00 ,AC,FCC + Im,FCC + Im,Im,10.1016/j.msea.2015.03.109
Alloy 1044,CoCrFeNi,0,0.25,0.25,0.25,0.25,0,0,0,0,0,0,0,0,0,0,0,0,0,0,0,0,0,0,0,0,4,-3.75 ,11.53 ,489.4027225,1871.75 ,1.03 ,0.10 ,8.25 ,AC,FCC + Im,FCC + Im,Im,10.1016/j.msea.2015.03.109
Alloy 1045,Fe70.04Mn28Al1.6Si0.28C0.08,0.016,0,0,0.7004,0,0,0.28,0,0,0,0,0,0,0,0,0.0008,0,0,0.0028,0,0,0,0,0,0,5,-1.42603584,5.77166321,381.3772677,1427.164118,4.314574455,0.128723899,7.6256,AC,FCC + Im,FCC + Im,Im,10.1016/j.msea.2015.03.109
Alloy 1046,Fe73.03Mn25Al1.6Si0.24Nb0.05C0.08,0.016008004,0,0,0.730665333,0,0,0.250125063,0,0,0,0,0,0,0,0,0.0008004,0,0,0.002401201,0,0,0,0,0,0,5,-1.347568351,5.506526269,384.2598339,1436.525445,4.212506036,0.124537702,7.657028514,AC,FCC + Im,FCC + Im,Im,10.1016/j.msea.2015.03.109
Alloy 1047,Fe68.25Mn27Al4.1Si0.52Nb0.05C0.08,0.041,0,0,0.6825,0,0,0.27,0,0,0.0005,0,0,0,0,0,0.0008,0,0,0.0052,0,0,0,0,0,0,6,-3.05526096,6.502275483,375.1120758,1407.573486,4.698428729,0.128831083,7.4995,AC,FCC + Im,FCC + Im,Im,10.1016/j.msea.2015.03.109
Alloy 1048,Al0.5Cr0.9FeNi2.5V0.2,0.098039216,0,0.176470588,0.196078431,0.490196078,0,0,0,0.039215686,0,0,0,0,0,0,0,0,0,0,0,0,0,0,0,0,5,-10.99730873,11.05609168,379.6347552,1449.33988,4.444703117,0.118924761,8.019607843,AC,FCC + Im,FCC + Im,Im,10.1038/s41467-018-06600-8
Alloy 1049,Al0.5Cr0.9FeNi2.5V0.2,0.098039216,0,0.176470588,0.196078431,0.490196078,0,0,0,0.039215686,0,0,0,0,0,0,0,0,0,0,0,0,0,0,0,0,5,-10.99730873,11.05609168,379.6347552,1449.33988,4.444703117,0.118924761,8.019607843,AC,FCC + Im,FCC + Im,Im,10.1038/s41467-018-06600-8
Alloy 1050,Ni30Co30Cr10Fe10Al18W2,0.18,0.3,0.1,0.1,0.3,0,0,0,0,0,0,0,0,0,0.02,0,0,0,0,0,0,0,0,0,0,6,-12.4432,13.05208317,365.6450006,1406.656565,5.590999885,0.140858085,7.76,AC,FCC + Im,FCC + Im,Im,10.1016/j.matlet.2019.06.067
Alloy 1051,Ni30Co30Cr10Fe10Al18W2,0.18,0.3,0.1,0.1,0.3,0,0,0,0,0,0,0,0,0,0.02,0,0,0,0,0,0,0,0,0,0,6,-12.4432,13.05208317,365.6450006,1406.656565,5.590999885,0.140858085,7.76,AC,FCC + Im,FCC + Im,Im,10.1016/j.matlet.2019.06.067
Alloy 1052,CoCrFeNi,0,0.25,0.25,0.25,0.25,0,0,0,0,0,0,0,0,0,0,0,0,0,0,0,0,0,0,0,0,4,-3.75 ,11.53 ,489.4027225,1871.75 ,1.03 ,0.10 ,8.25 ,AC,FCC,FCC,FCC_SS,10.1016/j.actamat.2016.06.063
Alloy 1053,CoCrFeNiMo0.1,0,0.243902439,0.243902439,0.243902439,0.243902439,0,0,0,0,0,0.024390244,0,0,0,0,0,0,0,0,0,0,0,0,0,0,5,-3.90 ,12.20 ,494.663284,1896.73 ,1.96 ,0.11 ,8.20 ,AC,FCC,FCC,FCC_SS,10.1016/j.actamat.2016.06.063
Alloy 1054,CoCrFeNiMo0.2,0,0.238095238,0.238095238,0.238095238,0.238095238,0,0,0,0,0,0.047619048,0,0,0,0,0,0,0,0,0,0,0,0,0,0,5,-4.04 ,12.57 ,500.1569836,1920.52 ,2.51 ,0.12 ,8.14 ,AC,FCC,FCC,FCC_SS,10.1016/j.actamat.2016.06.063
Alloy 1055,CoCrFeNiMo0.3,0,0.23255814,0.23255814,0.23255814,0.23255814,0,0,0,0,0,0.069767442,0,0,0,0,0,0,0,0,0,0,0,0,0,0,5,-4.153596539,12.82599837,426.2309224,1638.269287,2.377731963,0.127279646,8.093023256,AC,FCC + Im,FCC + Im,Im,10.1016/j.actamat.2016.06.063
Alloy 1056,CoCrFeNiMo0.3,0,0.23255814,0.23255814,0.23255814,0.23255814,0,0,0,0,0,0.069767442,0,0,0,0,0,0,0,0,0,0,0,0,0,0,5,-4.153596539,12.82599837,426.2309224,1638.269287,2.377731963,0.127279646,8.093023256,AC,FCC + Im,FCC + Im,Im,10.1016/j.actamat.2016.06.063
Alloy 1057,CoCrFeNiMo0.3,0,0.23255814,0.23255814,0.23255814,0.23255814,0,0,0,0,0,0.069767442,0,0,0,0,0,0,0,0,0,0,0,0,0,0,5,-4.153596539,12.82599837,426.2309224,1638.269287,2.377731963,0.127279646,8.093023256,AC,FCC + Im,FCC + Im,Im,10.1016/j.actamat.2016.06.063
Alloy 1058,Fe45Cr10V10Co10Ni25,0,0.1,0.1,0.45,0.25,0,0,0,0.1,0,0,0,0,0,0,0,0,0,0,0,0,0,0,0,0,5,-5.82,11.61262282,407.5763649,1559.303243,1.739286365,0.092714616,8.1,AC,FCC,FCC,FCC_SS,10.1038/s41598-019-39570-y
Alloy 1059,Fe45Cr10V10Co20Ni15,0,0.2,0.1,0.45,0.15,0,0,0,0.1,0,0,0,0,0,0,0,0,0,0,0,0,0,0,0,0,5,-5.36,11.85892612,408.475666,1564.215923,1.732527204,0.090138782,8,AC,FCC + BCC + Im,FCC + BCC + Im,Im,10.1038/s41598-019-39570-y
Alloy 1060,Fe45Cr10V10Co30Ni5,0,0.3,0.1,0.45,0.05,0,0,0,0.1,0,0,0,0,0,0,0,0,0,0,0,0,0,0,0,0,5,-4.9,11.06508518,411.0116893,1569.155413,1.724828537,0.087384209,7.9,AC,FCC + BCC + Im,FCC + BCC + Im,Im,10.1038/s41598-019-39570-y
Alloy 1061,Fe45Cr10V10Co35,0,0.35,0.1,0.45,0,0,0,0,0.1,0,0,0,0,0,0,0,0,0,0,0,0,0,0,0,0,4,-4.67,9.87162138,418.0273851,1588.7,1.720623695,0.085934568,7.85,AC,FCC + BCC + Im,FCC + BCC + Im,Im,10.1038/s41598-019-39570-y
Alloy 1062,FeCrCoMnNi,0,0.2,0.2,0.2,0.2,0,0.2,0,0,0,0,0,0,0,0,0,0,0,0,0,0,0,0,0,0,5,-4.16,13.38161053,386.5578337,1488.962298,3.269463577,0.138361844,8,AC,FCC,FCC,FCC_SS,10.1016/j.msea.2019.04.025
Alloy 1063,Cr20Fe6Co34Ni34Mo6,0,0.34,0.2,0.06,0.34,0,0,0,0,0,0.06,0,0,0,0,0,0,0,0,0,0,0,0,0,0,5,-4.2928,11.58277271,419.0245945,1602.912293,2.18471415,0.120166551,8.5,AC,FCC,FCC,FCC_SS,10.1016/j.ijplas.2018.10.005
Alloy 1064,Cr20Fe6Co34Ni34Mo6,0,0.34,0.2,0.06,0.34,0,0,0,0,0,0.06,0,0,0,0,0,0,0,0,0,0,0,0,0,0,5,-4.2928,11.58277271,419.0245945,1602.912293,2.18471415,0.120166551,8.5,AC,FCC,FCC,FCC_SS,10.1016/j.ijplas.2018.10.005
Alloy 1065,Cr20Fe6Co34Ni34Mo6,0,0.34,0.2,0.06,0.34,0,0,0,0,0,0.06,0,0,0,0,0,0,0,0,0,0,0,0,0,0,5,-4.2928,11.58277271,419.0245945,1602.912293,2.18471415,0.120166551,8.5,AC,FCC,FCC,FCC_SS,10.1016/j.ijplas.2018.10.005
Alloy 1066,Cr20Fe6Co34Ni34Mo6,0,0.34,0.2,0.06,0.34,0,0,0,0,0,0.06,0,0,0,0,0,0,0,0,0,0,0,0,0,0,5,-4.2928,11.58277271,419.0245945,1602.912293,2.18471415,0.120166551,8.5,AC,FCC,FCC,FCC_SS,10.1016/j.ijplas.2018.10.005
Alloy 1067,Cr20Fe6Co34Ni34Mo6,0,0.34,0.2,0.06,0.34,0,0,0,0,0,0.06,0,0,0,0,0,0,0,0,0,0,0,0,0,0,5,-4.2928,11.58277271,419.0245945,1602.912293,2.18471415,0.120166551,8.5,AC,FCC,FCC,FCC_SS,10.1016/j.ijplas.2018.10.005
Alloy 1068,Al5Nb24Ti40V5Zr26,0.05,0,0,0,0,0,0,0.4,0.05,0.24,0,0.26,0,0,0,0,0,0,0,0,0,0,0,0,0,5,-6.8576,11.29799536,491.5373168,1878.25911,5.289095698,0.109284766,4.24,AC,BCC,BCC,BCC_SS,10.1016/j.intermet.2019.106652
Alloy 1069,Al5Nb24Ti40V5Zr26,0.05,0,0,0,0,0,0,0.4,0.05,0.24,0,0.26,0,0,0,0,0,0,0,0,0,0,0,0,0,5,-6.8576,11.29799536,491.5373168,1878.25911,5.289095698,0.109284766,4.24,AC,BCC  + Im,BCC + Im,Im,10.1016/j.intermet.2019.106652
Alloy 1070,Al5Nb24Ti40V5Zr26,0.05,0,0,0,0,0,0,0.4,0.05,0.24,0,0.26,0,0,0,0,0,0,0,0,0,0,0,0,0,5,-6.8576,11.29799536,491.5373168,1878.25911,5.289095698,0.109284766,4.24,AC,BCC,BCC,BCC_SS,10.1016/j.intermet.2019.106652
Alloy 1071,AlCoCrFeNi2.1,0.163934426,0.163934426,0.163934426,0.163934426,0.344262295,0,0,0,0,0,0,0,0,0,0,0,0,0,0,0,0,0,0,0,0,5,-11.94 ,12.91 ,359.2352497,1381.25 ,5.38 ,0.12 ,7.70 ,AC,FCC + Im,FCC + Im,Im,10.1016/j.matchar.2019.109955
Alloy 1072,Al0.3CoCrFeNi,0.069767442,0.23255814,0.23255814,0.23255814,0.23255814,0,0,0,0,0,0,0,0,0,0,0,0,0,0,0,0,0,0,0,0,5,-7.27 ,12.83 ,469.9351993,1806.29 ,3.49 ,0.11 ,7.88 ,AC,FCC,FCC,FCC_SS,10.1016/j.scriptamat.2018.10.023
Alloy 1073,Al0.3CoCrFeNi,0.069767442,0.23255814,0.23255814,0.23255814,0.23255814,0,0,0,0,0,0,0,0,0,0,0,0,0,0,0,0,0,0,0,0,5,-7.27 ,12.83 ,469.9351993,1806.29 ,3.49 ,0.11 ,7.88 ,AC,FCC + Im,FCC + Im,Im,10.1016/j.scriptamat.2018.10.023
Alloy 1074,Al0.3CoCrFeNi,0.069767442,0.23255814,0.23255814,0.23255814,0.23255814,0,0,0,0,0,0,0,0,0,0,0,0,0,0,0,0,0,0,0,0,5,-7.27 ,12.83 ,469.9351993,1806.29 ,3.49 ,0.11 ,7.88 ,AC,FCC + Im,FCC + Im,Im,10.1016/j.scriptamat.2018.10.023
Alloy 1075,Al0.3CoCrFeNi,0.069767442,0.23255814,0.23255814,0.23255814,0.23255814,0,0,0,0,0,0,0,0,0,0,0,0,0,0,0,0,0,0,0,0,5,-7.27 ,12.83 ,469.9351993,1806.29 ,3.49 ,0.11 ,7.88 ,AC,FCC + Im,FCC + Im,Im,10.1016/j.scriptamat.2018.10.023
Alloy 1076,Al0.3CoCrFeNi,0.069767442,0.23255814,0.23255814,0.23255814,0.23255814,0,0,0,0,0,0,0,0,0,0,0,0,0,0,0,0,0,0,0,0,5,-7.27 ,12.83 ,469.9351993,1806.29 ,3.49 ,0.11 ,7.88 ,AC,FCC + Im,FCC + Im,Im,10.1016/j.scriptamat.2018.10.023
Alloy 1077,Al0.5Cr0.9FeNi2.5V0.2,0.098039216,0,0.176470588,0.196078431,0.490196078,0,0,0,0.039215686,0,0,0,0,0,0,0,0,0,0,0,0,0,0,0,0,5,-10.99730873,11.05609168,379.6347552,1449.33988,4.444703117,0.118924761,8.019607843,AC,FCC,FCC,FCC_SS,10.1038/s41467-018-06600-8
Alloy 1078,HfMoNbTaZr,0,0,0,0,0,0,0,0,0,0.2,0.2,0.2,0.2,0.2,0,0,0,0,0,0,0,0,0,0,0,5,-1.12,13.38161053,621.8810016,2395.370077,6.301264119,0.311152696,4.8,AC,BCC,BCC,BCC_SS,10.3390/e21010015
Alloy 1079,HfMoNbTaTi,0,0,0,0,0,0,0,0.2,0,0.2,0.2,0,0.2,0.2,0,0,0,0,0,0,0,0,0,0,0,5,2.72,13.38161053,592.5022515,2282.194003,4.99441746,0.118253964,4.4,AC,BCC,BCC,BCC_SS,10.3390/e21010015
Alloy 1080,HfMoNbTaTi,0,0,0,0,0,0,0,0.2,0,0.2,0.2,0,0.2,0.2,0,0,0,0,0,0,0,0,0,0,0,5,2.72,13.38161053,592.5022515,2282.194003,4.99441746,0.118253964,4.4,AC,BCC,BCC,BCC_SS,10.3390/e21010015
Alloy 1081,HfMoNbTiZr,0,0,0,0,0,0,0,0.2,0,0.2,0.2,0.2,0.2,0,0,0,0,0,0,0,0,0,0,0,0,5,-1.60 ,13.38 ,634.561604,2444.20 ,5.06 ,0.31 ,4.60 ,AC,BCC + Im,BCC + Im,Im,10.3390/e21010015
Alloy 1082,Fe36Ni18Mn33Al13C1.26,0.128382382,0,0,0.355520442,0.177760221,0,0.325893739,0,0,0,0,0,0,0,0,0.012443215,0,0,0,0,0,0,0,0,0,5,-12.0861034,11.29290282,340.7477765,1302.065806,7.007133,0.173422991,7.337941932,AC,FCC + Im,FCC + Im,Im,10.1016/j.msea.2017.03.099
Alloy 1083,Fe36Ni18Mn33Al13C1.26,0.128382382,0,0,0.355520442,0.177760221,0,0.325893739,0,0,0,0,0,0,0,0,0.012443215,0,0,0,0,0,0,0,0,0,5,-12.0861034,11.29290282,340.7477765,1302.065806,7.007133,0.173422991,7.337941932,AC,FCC + Im,FCC + Im,Im,10.1016/j.msea.2017.03.099
Alloy 1084,Fe36Ni18Mn33Al13C1.26,0.128382382,0,0,0.355520442,0.177760221,0,0.325893739,0,0,0,0,0,0,0,0,0.012443215,0,0,0,0,0,0,0,0,0,5,-12.0861034,11.29290282,340.7477765,1302.065806,7.007133,0.173422991,7.337941932,AC,FCC + Im,FCC + Im,Im,10.1016/j.msea.2017.03.099
Alloy 1085,Fe36Ni18Mn33Al13,0.13,0,0,0.36,0.18,0,0.33,0,0,0,0,0,0,0,0,0,0,0,0,0,0,0,0,0,0,4,-9.798,10.87153784,343.5855689,1310.79,5.351956687,0.148163558,7.38,AC,FCC + Im,FCC + Im,Im,10.1016/j.msea.2017.03.099
Alloy 1086,Fe36Ni18Mn33Al13,0.13,0,0,0.36,0.18,0,0.33,0,0,0,0,0,0,0,0,0,0,0,0,0,0,0,0,0,0,4,-9.798,10.87153784,343.5855689,1310.79,5.351956687,0.148163558,7.38,AC,FCC + Im,FCC + Im,Im,10.1016/j.msea.2017.03.099
Alloy 1087,Fe36Ni18Mn33Al13,0.13,0,0,0.36,0.18,0,0.33,0,0,0,0,0,0,0,0,0,0,0,0,0,0,0,0,0,0,4,-9.798,10.87153784,343.5855689,1310.79,5.351956687,0.148163558,7.38,AC,FCC + Im,FCC + Im,Im,10.1016/j.msea.2017.03.099
Alloy 1088,ZrTiHfV0.5Nb0.5,0,0,0,0,0,0,0,0.25,0.125,0.125,0,0.25,0.25,0,0,0,0,0,0,0,0,0,0,0,0,5,0.4375,12.96707842,523.6762156,2013.882607,6.440523166,0.134530433,4.25,AC,BCC,BCC,BCC_SS,10.3390/ma11020208
Alloy 1089,ZrTiHfV0.5Nb0.5,0,0,0,0,0,0,0,0.25,0.125,0.125,0,0.25,0.25,0,0,0,0,0,0,0,0,0,0,0,0,5,0.4375,12.96707842,523.6762156,2013.882607,6.440523166,0.134530433,4.25,AC,BCC,BCC,BCC_SS,10.3390/ma11020208
Alloy 1090,Zr2.0TiHfVNb2.0,0,0,0,0,0,0,0,0.142857143,0.142857143,0.285714286,0,0.285714286,0.142857143,0,0,0,0,0,0,0,0,0,0,0,0,5,1.469387755,12.88596992,537.1529873,2065.061688,6.802239355,0.137410453,4.428571429,AC,BCC,BCC,BCC_SS,10.3390/ma11020208
Alloy 1091,Zr2.0TiHfVNb2.0,0,0,0,0,0,0,0,0.142857143,0.142857143,0.285714286,0,0.285714286,0.142857143,0,0,0,0,0,0,0,0,0,0,0,0,5,1.469387755,12.88596992,537.1529873,2065.061688,6.802239355,0.137410453,4.428571429,AC,BCC,BCC,BCC_SS,10.3390/ma11020208
Alloy 1092,ZrTiHfNb0.5Mo0.5,0,0,0,0,0,0,0,0.25,0,0.125,0.125,0.25,0.25,0,0,0,0,0,0,0,0,0,0,0,0,5,-2.125,12.96707842,540.3628201,2078.063584,5.703787685,0.270497227,4.375,AC,BCC,BCC,BCC_SS,10.3390/ma11020208
Alloy 1093,ZrTiHfNb0.5Mo0.5,0,0,0,0,0,0,0,0.25,0,0.125,0.125,0.25,0.25,0,0,0,0,0,0,0,0,0,0,0,0,5,-2.125,12.96707842,540.3628201,2078.063584,5.703787685,0.270497227,4.375,AC,BCC,BCC,BCC_SS,10.3390/ma11020208
Alloy 1094,ZrTiHfNb0.5Ta0.5,0,0,0,0,0,0,0,0.25,0,0.125,0,0.25,0.25,0.125,0,0,0,0,0,0,0,0,0,0,0,5,0.875,12.96707842,562.4439913,2162.968877,4.862116278,0.118215904,4.25,AC,BCC,BCC,BCC_SS,10.3390/ma11020208
Alloy 1095,ZrTiHfNb0.5Ta0.5,0,0,0,0,0,0,0,0.25,0,0.125,0,0.25,0.25,0.125,0,0,0,0,0,0,0,0,0,0,0,5,0.875,12.96707842,562.4439913,2162.968877,4.862116278,0.118215904,4.25,AC,BCC,BCC,BCC_SS,10.3390/ma11020208
Alloy 1096,Fe40.4Ni11.3Mn34.8Al7.5Cr6C1.1,0.074183976,0,0.059347181,0.399604352,0.111770524,0,0.34421365,0,0,0,0,0,0,0,0,0.010880317,0,0,0,0,0,0,0,0,0,6,-8.1781746,11.54335869,355.5740424,1360.004545,6.453990904,0.165555851,7.346191889,AC,FCC,FCC,FCC_SS,10.1016/j.matchar.2019.109983
Alloy 1097,Fe40.4Ni11.3Mn34.8Al7.5Cr6C1.1,0.074183976,0,0.059347181,0.399604352,0.111770524,0,0.34421365,0,0,0,0,0,0,0,0,0.010880317,0,0,0,0,0,0,0,0,0,6,-8.1781746,11.54335869,355.5740424,1360.004545,6.453990904,0.165555851,7.346191889,AC,FCC,FCC,FCC_SS,10.1016/j.matchar.2019.109983
Alloy 1098,Fe40.4Ni11.3Mn34.8Al7.5Cr6C1.1,0.074183976,0,0.059347181,0.399604352,0.111770524,0,0.34421365,0,0,0,0,0,0,0,0,0.010880317,0,0,0,0,0,0,0,0,0,6,-8.1781746,11.54335869,355.5740424,1360.004545,6.453990904,0.165555851,7.346191889,AC,FCC,FCC,FCC_SS,10.1016/j.matchar.2019.109983
Alloy 1099,Fe40.4Ni11.3Mn34.8Al7.5Cr6C1.1,0.074183976,0,0.059347181,0.399604352,0.111770524,0,0.34421365,0,0,0,0,0,0,0,0,0.010880317,0,0,0,0,0,0,0,0,0,6,-8.1781746,11.54335869,355.5740424,1360.004545,6.453990904,0.165555851,7.346191889,AC,FCC,FCC,FCC_SS,10.1016/j.matchar.2019.109983
Alloy 1100,Fe40.4Ni11.3Mn34.8Al7.5Cr6C1.1,0.074183976,0,0.059347181,0.399604352,0.111770524,0,0.34421365,0,0,0,0,0,0,0,0,0.010880317,0,0,0,0,0,0,0,0,0,6,-8.1781746,11.54335869,355.5740424,1360.004545,6.453990904,0.165555851,7.346191889,AC,FCC,FCC,FCC_SS,10.1016/j.matchar.2019.109983
Alloy 1101,Fe40.4Ni11.3Mn34.8Al7.5Cr6C1.1,0.074183976,0,0.059347181,0.399604352,0.111770524,0,0.34421365,0,0,0,0,0,0,0,0,0.010880317,0,0,0,0,0,0,0,0,0,6,-8.1781746,11.54335869,355.5740424,1360.004545,6.453990904,0.165555851,7.346191889,AC,FCC,FCC,FCC_SS,10.1016/j.matchar.2019.109983
Alloy 1102,Fe40.4Ni11.3Mn34.8Al7.5Cr6C1.1,0.074183976,0,0.059347181,0.399604352,0.111770524,0,0.34421365,0,0,0,0,0,0,0,0,0.010880317,0,0,0,0,0,0,0,0,0,6,-8.1781746,11.54335869,355.5740424,1360.004545,6.453990904,0.165555851,7.346191889,AC,FCC,FCC,FCC_SS,10.1016/j.matchar.2019.109983
Alloy 1103,Fe28Ni18Mn33Al21,0.21,0,0,0.28,0.18,0,0.33,0,0,0,0,0,0,0,0,0,0,0,0,0,0,0,0,0,0,4,-13.4844,11.29676653,324.7052707,1240.79,5.708363976,0.14752071,6.98,AC,FCC + Im,FCC + Im,Im,10.1016/j.actamat.2015.05.006
Alloy 1104,Fe28Ni18Mn33Al21,0.21,0,0,0.28,0.18,0,0.33,0,0,0,0,0,0,0,0,0,0,0,0,0,0,0,0,0,0,4,-13.4844,11.29676653,324.7052707,1240.79,5.708363976,0.14752071,6.98,AC,FCC + Im,FCC + Im,Im,10.1016/j.actamat.2015.05.006
Alloy 1105,Fe28Ni18Mn33Al21,0.21,0,0,0.28,0.18,0,0.33,0,0,0,0,0,0,0,0,0,0,0,0,0,0,0,0,0,0,4,-13.4844,11.29676653,324.7052707,1240.79,5.708363976,0.14752071,6.98,AC,FCC + Im,FCC + Im,Im,10.1016/j.actamat.2015.05.006
Alloy 1106,Fe28Ni18Mn33Al21,0.21,0,0,0.28,0.18,0,0.33,0,0,0,0,0,0,0,0,0,0,0,0,0,0,0,0,0,0,4,-13.4844,11.29676653,324.7052707,1240.79,5.708363976,0.14752071,6.98,AC,FCC + Im,FCC + Im,Im,10.1016/j.actamat.2015.05.006
Alloy 1107,Fe28Ni18Mn33Al21,0.21,0,0,0.28,0.18,0,0.33,0,0,0,0,0,0,0,0,0,0,0,0,0,0,0,0,0,0,4,-13.4844,11.29676653,324.7052707,1240.79,5.708363976,0.14752071,6.98,AC,FCC + Im,FCC + Im,Im,10.1016/j.actamat.2015.05.006
Alloy 1108,Fe28Ni18Mn33Al21,0.21,0,0,0.28,0.18,0,0.33,0,0,0,0,0,0,0,0,0,0,0,0,0,0,0,0,0,0,4,-13.4844,11.29676653,324.7052707,1240.79,5.708363976,0.14752071,6.98,AC,FCC + Im,FCC + Im,Im,10.1016/j.actamat.2015.05.006
Alloy 1109,Fe28Ni18Mn33Al21,0.21,0,0,0.28,0.18,0,0.33,0,0,0,0,0,0,0,0,0,0,0,0,0,0,0,0,0,0,4,-13.4844,11.29676653,324.7052707,1240.79,5.708363976,0.14752071,6.98,AC,FCC + Im,FCC + Im,Im,10.1016/j.actamat.2015.05.006
Alloy 1110,Fe28Ni18Mn33Al21,0.21,0,0,0.28,0.18,0,0.33,0,0,0,0,0,0,0,0,0,0,0,0,0,0,0,0,0,0,4,-13.4844,11.29676653,324.7052707,1240.79,5.708363976,0.14752071,6.98,AC,FCC + Im,FCC + Im,Im,10.1016/j.actamat.2015.05.006
Alloy 1111,Fe28Ni18Mn33Al21,0.21,0,0,0.28,0.18,0,0.33,0,0,0,0,0,0,0,0,0,0,0,0,0,0,0,0,0,0,4,-13.4844,11.29676653,324.7052707,1240.79,5.708363976,0.14752071,6.98,AC,FCC + Im,FCC + Im,Im,10.1016/j.actamat.2015.05.006
Alloy 1112,Fe28Ni18Mn33Al21,0.21,0,0,0.28,0.18,0,0.33,0,0,0,0,0,0,0,0,0,0,0,0,0,0,0,0,0,0,4,-13.4844,11.29676653,324.7052707,1240.79,5.708363976,0.14752071,6.98,AC,FCC + Im,FCC + Im,Im,10.1016/j.actamat.2015.05.006
Alloy 1113,NbMoTaW,0,0,0,0,0,0,0,0,0,0.25,0.25,0,0,0.25,0.25,0,0,0,0,0,0,0,0,0,0,4,-6.50 ,11.53 ,825.6503925,3157.75 ,2.27 ,0.36 ,5.50 ,AC,BCC,BCC,BCC_SS,10.1016/j.intermet.2017.01.007
Alloy 1114,NbMoTaW,0,0,0,0,0,0,0,0,0,0.25,0.25,0,0,0.25,0.25,0,0,0,0,0,0,0,0,0,0,4,-6.50 ,11.53 ,825.6503925,3157.75 ,2.27 ,0.36 ,5.50 ,AC,BCC,BCC,BCC_SS,10.1016/j.intermet.2017.01.007
Alloy 1115,VNbMoTaW,0,0,0,0,0,0,0,0,0.2,0.2,0.2,0,0,0.2,0.2,0,0,0,0,0,0,0,0,0,0,5,-4.64 ,13.38 ,769.197496,2962.80 ,3.21 ,0.34 ,5.40 ,AC,BCC,BCC,BCC_SS,10.1016/j.intermet.2017.01.007
Alloy 1116,VNbMoTaW,0,0,0,0,0,0,0,0,0.2,0.2,0.2,0,0,0.2,0.2,0,0,0,0,0,0,0,0,0,0,5,-4.64 ,13.38 ,769.197496,2962.80 ,3.21 ,0.34 ,5.40 ,AC,BCC,BCC,BCC_SS,10.1016/j.intermet.2017.01.007
Alloy 1117,CoCrNi,0,0.333333333,0.333333333,0,0.333333333,0,0,0,0,0,0,0,0,0,0,0,0,0,0,0,0,0,0,0,0,3,-4.89 ,9.13 ,499.23715,1892.00 ,1.12 ,0.11 ,8.33 ,PM,FCC + BCC,FCC + BCC,FCC_PLUS_BCC,10.1016/j.msea.2017.06.086
Alloy 1118,CoCrNiMo0.05,0,0.327868852,0.327868852,0,0.327868852,0,0,0,0,0,0.016393443,0,0,0,0,0,0,0,0,0,0,0,0,0,0,4,-4.874118387,9.289246706,422.3134414,1601.445183,0.168045878,0.111272373,8.332225914,PM,FCC,FCC,FCC_SS,10.1016/j.jallcom.2019.05.208
Alloy 1119,CoCrNi,0,0.333333333,0.333333333,0,0.333333333,0,0,0,0,0,0,0,0,0,0,0,0,0,0,0,0,0,0,0,0,3,-4.89 ,9.13 ,499.23715,1892.00 ,1.12 ,0.11 ,8.33 ,AC,FCC,FCC,FCC_SS,10.1016/j.actamat.2017.02.036
Alloy 1120,CrMnFeCoNi,0,0.2,0.2,0.2,0.2,0,0.2,0,0,0,0,0,0,0,0,0,0,0,0,0,0,0,0,0,0,5,-4.16 ,13.38 ,467.623384,1801.20 ,0.92 ,0.14 ,8.00 ,AC,FCC,FCC,FCC_SS,10.1016/j.actamat.2017.02.036
Alloy 1121,CoCrNi,0,0.333333333,0.333333333,0,0.333333333,0,0,0,0,0,0,0,0,0,0,0,0,0,0,0,0,0,0,0,0,3,-4.89 ,9.13 ,499.23715,1892.00 ,1.12 ,0.11 ,8.33 ,AC,FCC,FCC,FCC_SS,10.1016/j.actamat.2017.04.033
